Repository: Mat-O-Lab/resources

File: mechanics/data/polymer_tensile/Zugversuch_eng_ETFE-Ref+Groesseneffekt8.TRA (part 1 of 21)
"aktuelle Probe"	"18"
"Einspannlänge"	832.756	"mm"
"Messlänge"	"nicht bekannt"
"Probenbreite b0"	11.83	"mm"
"Probendicke a0"	0.19	"mm"
"Prüfgeschwindigkeit"	150	"mm/min"
"Vorkraft"	0.2	"N"
"Weg nach Bruch"	5	"mm"
"E-Modul"	1166.41	"N/mm²"
"Dehnung bei Fmax"	344.372	"%"
"Dehnung bei Bruch"	344.471	"%"
"obere Streckgrenze"	"nicht bekannt"
"Kraftmaximum"	42.3619	"N/mm²"
"Bruchkraft"	"nicht bekannt"
"Geschwindigkeit E-Modul"	1	"%L0/min"
"Datum"	"20.02.2008"
"Prüfzeit"	"Standardweg"	"Standardkraft"	"Dehnung"	"Traverse abs."
"s"	"mm"	"N"	"%"	"mm"
0.0203125	6.89016e-005	0.206442	8.6127e-005	785.179
0.340313	0.000915256	0.218508	0.00114407	785.18
0.410313	0.00198947	0.232455	0.00248684	785.181
0.490312	0.00301486	0.242327	0.00376858	785.182
0.570313	0.00404026	0.257528	0.00505032	785.183
0.650312	0.00511447	0.274609	0.00639309	785.184
0.730313	0.00620497	0.29451	0.00775621	785.186
0.810313	0.00729546	0.314569	0.00911933	785.187
0.890312	0.00835341	0.336037	0.0104418	785.188
0.970312	0.00942762	0.355782	0.0117845	785.189
1.05031	0.0105181	0.375527	0.0131476	785.19
1.13031	0.0116086	0.402011	0.0145108	785.191
1.21031	0.0126666	0.425046	0.0158332	785.192
1.29031	0.0137733	0.450433	0.0172167	785.193
1.37031	0.014815	0.473625	0.0185187	785.194
1.45031	0.0158729	0.499482	0.0198412	785.195
1.53031	0.0169309	0.527689	0.0211636	785.196
1.61031	0.0180376	0.551978	0.0225471	785.197
1.69031	0.0190793	0.581282	0.0238491	785.198
1.77031	0.020121	0.609333	0.0251512	785.2
1.85031	0.0212115	0.635659	0.0265143	785.201
1.93031	0.022302	0.664336	0.0278775	785.202
2.01031	0.0233274	0.693327	0.0291592	785.203
2.09031	0.0244016	0.724041	0.030502	785.204
2.17031	0.0254107	0.755226	0.0317634	785.205
2.25031	0.0264686	0.785156	0.0330858	785.206
2.33031	0.0275103	0.817281	0.0343879	785.207
2.41031	0.0285357	0.849876	0.0356696	785.208
2.49031	0.0296099	0.888582	0.0370124	785.209
2.57031	0.0306841	0.925722	0.0383552	785.21
2.65031	0.0318072	0.961294	0.039759	785.211
2.73031	0.0328651	1	0.0410814	785.212
2.81031	0.0339231	1.03745	0.0424038	785.213
2.89031	0.0349973	1.0702	0.0437466	785.214
2.97031	0.0361041	1.10343	0.0451301	785.215
3.05031	0.0371946	1.13492	0.0464932	785.217
3.13031	0.0382362	1.16752	0.0477953	785.218
3.21031	0.0393104	1.20027	0.049138	785.219
3.29031	0.0403521	1.23725	0.0504401	785.22
3.37031	0.04141	1.27063	0.0517626	785.221
3.45031	0.0425005	1.3084	0.0531257	785.222
3.53031	0.0435422	1.34131	0.0544278	785.223
3.61031	0.0446327	1.37844	0.0557909	785.224
3.69031	0.0457069	1.41464	0.0571336	785.225
3.77031	0.0467811	1.44693	0.0584764	785.226
3.85031	0.0477903	1.48062	0.0597378	785.227
3.93031	0.0487994	1.51196	0.0609992	785.228
4.01031	0.0498736	1.54988	0.062342	785.229
4.09031	0.0509478	1.58561	0.0636848	785.23
4.17031	0.0520383	1.62197	0.0650479	785.231
4.25031	0.0531288	1.66459	0.066411	785.233
4.33031	0.054203	1.70283	0.0677538	785.234
4.41031	0.0552772	1.73714	0.0690965	785.235
4.49031	0.056384	1.77397	0.07048	785.236
4.56031	0.0573931	1.80359	0.0717414	785.237
4.65031	0.0584999	1.84198	0.0731249	785.238
4.72031	0.059509	1.87395	0.0743862	785.239
4.80031	0.0605181	1.9067	0.0756476	785.24
4.88031	0.0615923	1.93867	0.0769904	785.241
4.96031	0.062634	1.97549	0.0782925	785.242
5.04031	0.0636757	2.01295	0.0795946	785.243
5.12031	0.0647662	2.04915	0.0809577	785.244
5.20031	0.0658567	2.08158	0.0823208	785.245
5.28031	0.0668983	2.11465	0.0836229	785.246
5.36031	0.0679563	2.15132	0.0849453	785.247
5.44031	0.0690142	2.18611	0.0862678	785.248
5.52031	0.0700233	2.22528	0.0875292	785.249
5.60031	0.0710813	2.25929	0.0888516	785.25
5.68031	0.0721392	2.29204	0.090174	785.252
5.76031	0.0732134	2.32761	0.0915168	785.253
5.84031	0.0743202	2.36365	0.0929002	785.254
5.92031	0.0753781	2.39719	0.0942227	785.255
6.00031	0.0765012	2.4348	0.0956265	785.256
6.08031	0.0775591	2.46927	0.0969489	785.257
6.16031	0.0786496	2.50814	0.098312	785.258
6.24031	0.0796913	2.54606	0.0996141	785.259
6.32031	0.0807492	2.58383	0.100937	785.26
6.40031	0.0818723	2.62316	0.10234	785.261
6.48031	0.0828814	2.65904	0.103602	785.262
6.56031	0.0839231	2.69556	0.104904	785.263
6.64031	0.084981	2.72392	0.106226	785.264
6.72031	0.0860389	2.76075	0.107549	785.265
6.80031	0.0870969	2.7971	0.108871	785.266
6.88031	0.0882199	2.83612	0.110275	785.268
6.96031	0.0893104	2.87263	0.111638	785.269
7.04031	0.0903684	2.90742	0.11296	785.27
7.12031	0.0913938	2.93986	0.114242	785.271
7.20031	0.0924354	2.97308	0.115544	785.272
7.28031	0.0934445	3.00442	0.116806	785.273
7.36031	0.0945025	3.03874	0.118128	785.274
7.44031	0.0955604	3.07447	0.119451	785.275
7.52031	0.0966509	3.10989	0.120814	785.276
7.60031	0.0977577	3.14468	0.122197	785.277
7.68031	0.0988319	3.1779	0.12354	785.278
7.76031	0.0998736	3.21316	0.124842	785.279
7.84031	0.10098	3.24716	0.126225	785.28
7.92031	0.102087	3.28555	0.127609	785.281
8.00031	0.103129	3.3216	0.128911	785.283
8.08031	0.104203	3.35576	0.130254	785.284
8.16031	0.105261	3.39478	0.131576	785.285
8.24031	0.106335	3.42988	0.132919	785.286
8.32031	0.107393	3.46608	0.134241	785.287
8.40031	0.108467	3.49961	0.135584	785.288
8.48031	0.109542	3.53064	0.136927	785.289
8.56031	0.110616	3.56966	0.13827	785.29
8.64031	0.11169	3.60821	0.139612	785.291
8.72031	0.112764	3.64331	0.140955	785.292
8.80031	0.113806	3.67466	0.142257	785.293
8.88031	0.114831	3.70568	0.143539	785.294
8.96031	0.115889	3.73781	0.144861	785.295
9.04031	0.116931	3.77448	0.146164	785.296
9.12031	0.118021	3.80613	0.147527	785.297
9.20031	0.119112	3.84264	0.14889	785.298
9.28031	0.120202	3.87822	0.150253	785.3
9.36031	0.121211	3.90893	0.151514	785.301
9.44031	0.122335	3.94529	0.152918	785.302
9.52031	0.123425	3.97898	0.154281	785.303
9.59031	0.12445	4.00797	0.155563	785.304
9.67031	0.125508	4.04338	0.156885	785.305
9.75031	0.126566	4.08225	0.158208	785.306
9.83031	0.127592	4.12158	0.15949	785.307
9.91031	0.128666	4.15966	0.160832	785.308
9.99031	0.129708	4.20072	0.162134	785.309
10.0703	0.130798	4.23347	0.163498	785.31
10.1503	0.131889	4.26622	0.164861	785.311
10.2303	0.132946	4.29944	0.166183	785.312
10.3103	0.134004	4.33642	0.167506	785.313
10.3903	0.135144	4.36871	0.16893	785.315
10.4803	0.136251	4.40569	0.170313	785.316
10.5603	0.137276	4.43969	0.171595	785.317
10.6403	0.138366	4.47777	0.172958	785.318
10.7203	0.139424	4.50911	0.17428	785.319
10.8003	0.140482	4.54046	0.175603	785.32
10.8803	0.141557	4.57352	0.176946	785.321
10.9603	0.142631	4.60455	0.178288	785.322
11.0403	0.143705	4.63996	0.179631	785.323
11.1203	0.144795	4.67554	0.180994	785.324
11.2003	0.145853	4.70985	0.182317	785.325
11.2803	0.146944	4.74731	0.18368	785.326
11.3603	0.148051	4.78163	0.185063	785.327
11.4403	0.149092	4.81516	0.186365	785.328
11.5203	0.150167	4.85011	0.187708	785.33
11.6003	0.151176	4.88897	0.18897	785.331
11.6803	0.15225	4.92376	0.190312	785.332
11.7603	0.153308	4.95964	0.191635	785.333
11.8403	0.154382	4.99161	0.192978	785.334
11.9203	0.155489	5.02844	0.194361	785.335
12.0003	0.156579	5.06401	0.195724	785.336
12.0803	0.157637	5.0977	0.197047	785.337
12.1703	0.158777	5.12842	0.198471	785.338
12.2503	0.159835	5.16023	0.199793	785.339
12.3303	0.160844	5.19862	0.201055	785.34
12.4103	0.161869	5.22871	0.202336	785.341
12.4903	0.162927	5.2635	0.203659	785.342
12.5603	0.163936	5.29828	0.20492	785.343
12.6503	0.165059	5.33542	0.206324	785.344
12.7203	0.166085	5.3652	0.207606	785.345
12.8003	0.16711	5.40124	0.208887	785.346
12.8803	0.1682	5.43227	0.21025	785.348
12.9603	0.169258	5.47003	0.211573	785.349
13.0303	0.170284	5.50639	0.212855	785.35
13.1203	0.171439	5.54698	0.214299	785.351
13.2003	0.172481	5.58192	0.215601	785.352
13.2803	0.173539	5.60809	0.216924	785.353
13.3603	0.174597	5.6468	0.218246	785.354
13.4403	0.175671	5.68848	0.219589	785.355
13.5203	0.176745	5.72233	0.220932	785.356
13.6003	0.177852	5.76182	0.222315	785.357
13.6803	0.17891	5.79551	0.223638	785.358
13.7603	0.179968	5.82607	0.22496	785.359
13.8403	0.180993	5.86384	0.226242	785.36
13.9203	0.182035	5.8969	0.227544	785.361
14.0003	0.183093	5.92526	0.228866	785.362
14.0803	0.184118	5.95958	0.230148	785.364
14.1603	0.185209	5.99359	0.231511	785.365
14.2403	0.186267	6.03245	0.232833	785.366
14.3203	0.187374	6.06567	0.234217	785.367
14.4003	0.18848	6.10391	0.2356	785.368
14.4803	0.189538	6.13635	0.236923	785.369
14.5603	0.190678	6.17443	0.238347	785.37
14.6503	0.191801	6.21251	0.239751	785.371
14.7303	0.192891	6.24322	0.241114	785.372
14.8103	0.193933	6.27629	0.242416	785.373
14.8903	0.195007	6.30935	0.243759	785.374
14.9703	0.196098	6.34054	0.245122	785.375
15.0503	0.197155	6.37454	0.246444	785.377
15.1303	0.198213	6.41027	0.247767	785.378
15.2103	0.199304	6.44412	0.24913	785.379
15.2903	0.200394	6.47812	0.250493	785.38
15.3003	0.200525	6.48267	0.250656	785.38
15.5203	0.206742	6.80626	0.258428	785.386
15.5403	0.21239	6.99588	0.265487	785.392
15.5603	0.221146	7.26009	0.276433	785.401
15.5703	0.226648	7.41334	0.28331	785.406
15.5803	0.232474	7.58353	0.290593	785.412
15.5903	0.238301	7.77142	0.297877	785.418
15.6003	0.244323	7.96369	0.305404	785.424
15.6103	0.250655	8.16381	0.313319	785.43
15.6203	0.257068	8.37646	0.321334	785.436
15.6303	0.263627	8.58973	0.329534	785.443
15.6403	0.270544	8.81038	0.33818	785.45
15.6503	0.27764	9.03227	0.347051	785.457
15.6603	0.284542	9.24962	0.355677	785.464
15.6703	0.291296	9.47293	0.36412	785.471
15.6803	0.297904	9.69498	0.37238	785.477
15.6903	0.304122	9.9128	0.380152	785.484
15.7003	0.310127	10.1374	0.387659	785.49
15.7103	0.316312	10.3611	0.39539	785.496
15.7203	0.322709	10.5774	0.403386	785.502
15.7303	0.329187	10.8041	0.411483	785.509
15.7403	0.336071	11.0279	0.420089	785.515
15.7503	0.343363	11.2457	0.429204	785.523
15.7603	0.350492	11.4722	0.438115	785.53
15.7703	0.357556	11.6956	0.446945	785.537
15.7803	0.364441	11.9117	0.455551	785.544
15.7903	0.370821	12.1371	0.463526	785.55
15.8003	0.376908	12.356	0.471135	785.556
15.8103	0.383158	12.5683	0.478948	785.563
15.8203	0.389489	12.7934	0.486862	785.569
15.8303	0.395967	13.0106	0.494959	785.575
15.8403	0.402901	13.2238	0.503626	785.582
15.8503	0.41016	13.4468	0.5127	785.59
15.8603	0.417305	13.6643	0.521632	785.597
15.8703	0.424402	13.8757	0.530502	785.604
15.8803	0.431319	14.0951	0.539149	785.611
15.8903	0.437699	14.3104	0.547124	785.617
15.9003	0.443819	14.5217	0.554774	785.623
15.9103	0.450004	14.742	0.562505	785.629
15.9203	0.456286	14.9542	0.570358	785.636
15.9303	0.46278	15.1634	0.578476	785.642
15.9403	0.469665	15.3806	0.587081	785.649
15.9503	0.476827	15.5904	0.596033	785.656
15.9603	0.483858	15.7943	0.604822	785.663
15.9703	0.490759	16.0105	0.613449	785.67
15.9803	0.497481	16.2249	0.621851	785.677
15.9903	0.50378	16.4278	0.629725	785.683
16.0003	0.5099	16.6428	0.637374	785.689
16.0103	0.516215	16.8541	0.645268	785.696
16.0203	0.522709	17.0583	0.653386	785.702
16.0303	0.529333	17.2719	0.661666	785.709
16.0403	0.536364	17.4792	0.670456	785.716
16.0503	0.543721	17.6807	0.679651	785.723
16.0603	0.550915	17.8913	0.688644	785.73
16.0703	0.557995	18.0982	0.697494	785.737
16.0803	0.56488	18.2988	0.7061	785.744
16.0903	0.571146	18.5029	0.713933	785.751
16.1003	0.57712	18.7064	0.7214	785.757
16.1103	0.583174	18.9054	0.728968	785.763
16.1203	0.589359	19.1105	0.736699	785.769
16.1303	0.595739	19.309	0.744674	785.775
16.1403	0.602559	19.5077	0.753199	785.782
16.1503	0.609688	19.7121	0.76211	785.789
16.1603	0.616768	19.9122	0.77096	785.796
16.1703	0.623816	20.1067	0.779769	785.803
16.1803	0.630733	20.3088	0.788416	785.81
16.1903	0.637227	20.5136	0.796534	785.817
16.2003	0.643461	20.7078	0.804326	785.823
16.2103	0.649792	20.9065	0.81224	785.829
16.2203	0.65627	21.108	0.820338	785.836
16.2303	0.662846	21.2998	0.828557	785.842
16.2403	0.66986	21.4967	0.837326	785.849
16.2503	0.677136	21.6985	0.84642	785.857
16.2603	0.684249	21.8908	0.855311	785.864
16.2703	0.691117	22.0849	0.863896	785.87
16.2803	0.697758	22.2814	0.872197	785.877
16.2903	0.703991	22.4704	0.879989	785.883
16.3003	0.709981	22.6655	0.887476	785.889
16.3103	0.716215	22.8597	0.895268	785.896
16.3203	0.722627	23.0455	0.903284	785.902
16.3303	0.729154	23.2442	0.911443	785.909
16.3403	0.736088	23.436	0.92011	785.915
16.3503	0.743379	23.6178	0.929224	785.923
16.3603	0.750492	23.8114	0.938115	785.93
16.3703	0.757556	24.0002	0.946945	785.937
16.3803	0.764457	24.1801	0.955571	785.944
16.3903	0.770837	24.3739	0.963546	785.95
16.4003	0.776941	24.5603	0.971176	785.956
16.4103	0.783142	24.7394	0.978927	785.963
16.4203	0.789457	24.9305	0.986821	785.969
16.4303	0.795902	25.1128	0.994878	785.975
16.4403	0.802819	25.2885	1.00352	785.982
16.4503	0.810079	25.4768	1.0126	785.989
16.4603	0.817256	25.6605	1.02157	785.997
16.4703	0.824353	25.8371	1.03044	786.004
16.4803	0.831254	26.0242	1.03907	786.011
16.4903	0.837618	26.2005	1.04702	786.017
16.5003	0.843737	26.3771	1.05467	786.023
16.5103	0.849955	26.56	1.06244	786.029
16.5203	0.856286	26.7342	1.07036	786.036
16.5303	0.862813	26.9065	1.07852	786.042
16.5403	0.869698	27.0878	1.08712	786.049
16.5503	0.876859	27.2608	1.09607	786.056
16.5603	0.88389	27.4292	1.10486	786.063
16.5703	0.890759	27.6102	1.11345	786.07
16.5803	0.897448	27.7806	1.12181	786.077
16.5903	0.903747	27.9481	1.12968	786.083
16.6003	0.909834	28.1226	1.13729	786.089
16.6103	0.916166	28.2953	1.14521	786.096
16.6203	0.922644	28.4613	1.1533	786.102
16.6303	0.929284	28.6326	1.16161	786.109
16.6403	0.936332	28.8001	1.17041	786.116
16.6503	0.943705	28.9629	1.17963	786.123
16.6603	0.950931	29.132	1.18866	786.13
16.6703	0.958044	29.2956	1.19756	786.137
16.6803	0.964945	29.4606	1.20618	786.144
16.6903	0.971211	29.6239	1.21401	786.151
16.7003	0.977168	29.7848	1.22146	786.157
16.7103	0.983191	29.9439	1.22899	786.163
16.7203	0.989392	30.104	1.23674	786.169
16.7303	0.995707	30.26	1.24463	786.175
16.7403	1.00251	30.4204	1.25314	786.182
16.7503	1.00967	30.5806	1.26209	786.189
16.7603	1.01675	30.7359	1.27094	786.196
16.7703	1.0238	30.8938	1.27975	786.203
16.7803	1.03075	31.0512	1.28844	786.21
16.7903	1.03723	31.2061	1.29653	786.217
16.8003	1.04346	31.3597	1.30433	786.223
16.8103	1.04982	31.5141	1.31228	786.229
16.8203	1.0563	31.6665	1.32038	786.236
16.8303	1.06291	31.8176	1.32864	786.242
16.8403	1.06996	31.9695	1.33745	786.249
16.8503	1.07722	32.1213	1.34652	786.257
16.8603	1.08431	32.2652	1.35539	786.264
16.8703	1.09118	32.4076	1.36398	786.271
16.8803	1.09781	32.551	1.37226	786.277
16.8903	1.10398	32.6928	1.37997	786.283
16.9003	1.10995	32.8329	1.38744	786.289
16.9103	1.11615	32.9736	1.39519	786.296
16.9203	1.12258	33.1111	1.40322	786.302
16.9303	1.12909	33.2544	1.41136	786.308
16.9403	1.13602	33.3909	1.42003	786.315
16.9503	1.14331	33.5224	1.42914	786.323
16.9603	1.15044	33.6652	1.43805	786.33
16.9703	1.15754	33.8029	1.44692	786.337
16.9803	1.16444	33.9328	1.45555	786.344
16.9903	1.17084	34.0775	1.46355	786.35
17.0003	1.17694	34.2151	1.47118	786.356
17.0103	1.18317	34.3425	1.47897	786.363
17.0203	1.18951	34.4829	1.48688	786.369
17.0303	1.19598	34.6153	1.49498	786.375
17.0403	1.2029	34.7388	1.50363	786.382
17.0503	1.21016	34.8751	1.5127	786.39
17.0603	1.21727	35.005	1.52159	786.397
17.0703	1.22435	35.1285	1.53044	786.404
17.0803	1.23124	35.2611	1.53905	786.411
17.0903	1.2376	35.3844	1.547	786.417
17.1003	1.24372	35.5052	1.55465	786.423
17.1103	1.24992	35.635	1.5624	786.429
17.1203	1.25625	35.7558	1.57032	786.436
17.1303	1.26278	35.8733	1.57848	786.442
17.1403	1.2697	36.0017	1.58712	786.449
17.1503	1.27689	36.1187	1.59611	786.456
17.1603	1.28392	36.2326	1.6049	786.463
17.1703	1.29078	36.3582	1.61347	786.47
17.1803	1.29743	36.4748	1.62179	786.477
17.1903	1.30368	36.5848	1.6296	786.483
17.2003	1.30979	36.7065	1.63723	786.489
17.2103	1.31613	36.8223	1.64517	786.496
17.2203	1.32268	36.9303	1.65335	786.502
17.2303	1.32935	37.0477	1.66169	786.509
17.2403	1.33641	37.158	1.67052	786.516
17.2503	1.34377	37.2633	1.67971	786.523
17.2603	1.35096	37.3757	1.6887	786.53
17.2703	1.35806	37.4836	1.69758	786.537
17.2803	1.36496	37.5872	1.7062	786.544
17.2903	1.37126	37.6946	1.71408	786.551
17.3003	1.37727	37.7978	1.72158	786.557
17.3103	1.38332	37.8989	1.72915	786.563
17.3203	1.38946	38.0037	1.73682	786.569
17.3303	1.39577	38.1037	1.74471	786.575
17.3403	1.40256	38.2031	1.7532	786.582
17.3503	1.4097	38.3062	1.76213	786.589
17.3603	1.4168	38.4049	1.771	786.596
17.3703	1.42385	38.4975	1.77981	786.603
17.3803	1.43075	38.5973	1.78844	786.61
17.3903	1.43723	38.6964	1.79653	786.617
17.4003	1.44343	38.7895	1.80429	786.623
17.4103	1.44978	38.883	1.81222	786.629
17.4203	1.45627	38.9811	1.82034	786.636
17.4303	1.46288	39.069	1.8286	786.642
17.4403	1.46993	39.1609	1.83741	786.649
17.4503	1.4772	39.2563	1.8465	786.657
17.4603	1.48426	39.3434	1.85533	786.664
17.4703	1.49112	39.4335	1.8639	786.67
17.4803	1.49779	39.5238	1.87224	786.677
17.4903	1.50399	39.6078	1.87999	786.683
17.5003	1.50998	39.693	1.88748	786.689
17.5103	1.51617	39.7784	1.89521	786.696
17.5203	1.52258	39.8541	1.90322	786.702
17.5303	1.52909	39.9433	1.91136	786.708
17.5403	1.53604	40.0252	1.92005	786.715
17.5503	1.54331	40.0986	1.92914	786.723
17.5603	1.55043	40.183	1.93803	786.73
17.5703	1.55749	40.2609	1.94686	786.737
17.5803	1.56439	40.3307	1.95549	786.744
17.5903	1.5708	40.4136	1.96351	786.75
17.6003	1.57691	40.4903	1.97113	786.756
17.6103	1.58313	40.5607	1.97891	786.763
17.6203	1.58944	40.6431	1.9868	786.769
17.6303	1.5959	40.716	1.99488	786.775
17.6403	1.60285	40.7817	2.00356	786.782
17.6503	1.61013	40.8573	2.01266	786.79
17.6603	1.61727	40.9282	2.02159	786.797
17.6703	1.62437	40.9956	2.03046	786.804
17.6803	1.63125	41.0675	2.03907	786.811
17.6903	1.63763	41.1333	2.04704	786.817
17.7003	1.64375	41.1982	2.05469	786.823
17.7103	1.64995	41.2671	2.06244	786.829
17.7203	1.65629	41.3292	2.07036	786.836
17.7303	1.66281	41.3886	2.07852	786.842
17.7403	1.6697	41.4574	2.08712	786.849
17.7503	1.67686	41.5199	2.09607	786.856
17.7603	1.68387	41.5746	2.10484	786.863
17.7703	1.69074	41.6401	2.11343	786.87
17.7803	1.69746	41.7028	2.12183	786.877
17.7903	1.70378	41.7559	2.12972	786.883
17.8003	1.70987	41.8198	2.13733	786.889
17.8103	1.71617	41.8806	2.14521	786.896
17.8203	1.72266	41.932	2.15332	786.902
17.8303	1.7293	41.9917	2.16163	786.909
17.8403	1.73636	42.0508	2.17046	786.916
17.8503	1.74375	42.0978	2.17969	786.923
17.8603	1.75096	42.1555	2.1887	786.93
17.8703	1.75806	42.2116	2.19758	786.937
17.8803	1.76495	42.2594	2.20618	786.944
17.8903	1.7712	42.3119	2.21399	786.951
17.9003	1.77717	42.3608	2.22146	786.957
17.9103	1.78324	42.4076	2.22905	786.963
17.9203	1.78941	42.4617	2.23676	786.969
17.9303	1.79576	42.51	2.24469	786.975
17.9403	1.80259	42.554	2.25324	786.982
17.9503	1.80972	42.6051	2.26215	786.989
17.9603	1.81677	42.6523	2.27096	786.996
17.9703	1.8238	42.6933	2.27975	787.003
17.9803	1.8307	42.7428	2.28838	787.01
17.9903	1.83721	42.7928	2.29651	787.017
18.0003	1.84348	42.8358	2.30435	787.023
18.0103	1.84981	42.8814	2.31226	787.029
18.0203	1.85632	42.9262	2.3204	787.036
18.0303	1.86291	42.9646	2.32864	787.042
18.0403	1.86993	43.0063	2.33741	787.049
18.0503	1.87718	43.0523	2.34648	787.057
18.0603	1.88426	43.0876	2.35533	787.064
18.0703	1.89113	43.1271	2.36392	787.071
18.0803	1.89779	43.1663	2.37224	787.077
18.0903	1.90401	43.1996	2.38001	787.083
18.1003	1.91	43.2379	2.3875	787.089
18.1103	1.91618	43.277	2.39523	787.096
18.1203	1.92259	43.3071	2.40324	787.102
18.1303	1.92912	43.3493	2.4114	787.109
18.1403	1.93604	43.3855	2.42005	787.115
18.1503	1.94333	43.4146	2.42916	787.123
18.1603	1.95046	43.4571	2.43807	787.13
18.1703	1.95754	43.4939	2.44692	787.137
18.1803	1.96442	43.5237	2.45553	787.144
18.1903	1.97082	43.5627	2.46353	787.15
18.2003	1.97692	43.5953	2.47116	787.156
18.2103	1.98316	43.6223	2.47895	787.163
18.2203	1.98947	43.6611	2.48684	787.169
18.2303	1.99595	43.6901	2.49494	787.175
18.2403	2.00288	43.7182	2.50361	787.182
18.2503	2.01013	43.7533	2.51266	787.19
18.2603	2.01724	43.7815	2.52155	787.197
18.2703	2.02434	43.8069	2.53042	787.204
18.2803	2.03124	43.839	2.53905	787.211
18.2903	2.03762	43.8663	2.54702	787.217
18.3003	2.04375	43.8924	2.55469	787.223
18.3103	2.04997	43.9213	2.56246	787.229
18.3203	2.0563	43.9452	2.57038	787.236
18.3303	2.06283	43.9698	2.57854	787.242
18.3403	2.06971	43.999	2.58714	787.249
18.3503	2.07686	44.0252	2.59607	787.256
18.3603	2.08387	44.0446	2.60484	787.263
18.3703	2.09074	44.0745	2.61343	787.27
18.3803	2.09743	44.1007	2.62179	787.277
18.3903	2.10373	44.1198	2.62966	787.283
18.4003	2.10985	44.1475	2.63731	787.289
18.4103	2.11618	44.1768	2.64523	787.296
18.4203	2.12269	44.1969	2.65337	787.302
18.4303	2.12933	44.2256	2.66167	787.309
18.4403	2.1364	44.2521	2.6705	787.316
18.4503	2.14375	44.2677	2.67969	787.323
18.4603	2.15096	44.2969	2.6887	787.33
18.4703	2.15806	44.3229	2.69758	787.337
18.4803	2.16493	44.3409	2.70616	787.344
18.5003	2.17715	44.3848	2.72144	787.357
18.5203	2.18941	44.4237	2.73676	787.369
18.5403	2.20256	44.458	2.7532	787.382
18.5603	2.21677	44.5014	2.77096	787.396
18.5803	2.23073	44.5343	2.78842	787.41
18.6003	2.24346	44.573	2.80433	787.423
18.6203	2.2563	44.6137	2.82038	787.436
18.6403	2.26993	44.6421	2.83741	787.449
18.6603	2.28425	44.6758	2.85531	787.464
18.6803	2.29784	44.7117	2.8723	787.477
18.7003	2.31009	44.7396	2.88762	787.489
18.7203	2.32264	44.7678	2.9033	787.502
18.7403	2.33606	44.8051	2.92007	787.515
18.7603	2.35046	44.8342	2.93807	787.53
18.7803	2.36441	44.8577	2.95551	787.544
18.8003	2.37691	44.8947	2.97113	787.556
18.8203	2.38949	44.9237	2.98686	787.569
18.8403	2.40288	44.9485	3.00361	787.582
18.8603	2.41724	44.9782	3.02155	787.597
18.8803	2.43122	45.0053	3.03903	787.611
18.9003	2.44375	45.026	3.05469	787.623
18.9203	2.45629	45.0495	3.07036	787.636
18.9403	2.46965	45.0743	3.08706	787.649
18.9603	2.48386	45.0919	3.10482	787.663
18.9803	2.49745	45.1219	3.12181	787.677
19.0003	2.5099	45.1432	3.13737	787.689
19.0203	2.52272	45.1658	3.15341	787.702
19.0403	2.53636	45.1942	3.17046	787.716
19.0603	2.55092	45.2164	3.18864	787.73
19.0803	2.56488	45.2362	3.2061	787.744
19.1003	2.57714	45.2591	3.22142	787.757
19.1203	2.58941	45.2785	3.23676	787.769
19.1403	2.60259	45.2937	3.25324	787.782
19.1603	2.6168	45.3147	3.271	787.796
19.1803	2.63072	45.3329	3.2884	787.81
19.2003	2.64341	45.3493	3.30426	787.823
19.2203	2.65627	45.3727	3.32034	787.836
19.2403	2.66991	45.3874	3.33739	787.849
19.2603	2.68425	45.406	3.35531	787.864
19.2803	2.69781	45.4249	3.37226	787.877
19.3003	2.71003	45.4405	3.38754	787.889
19.3203	2.72263	45.4551	3.40328	787.902
19.3403	2.73602	45.4788	3.42003	787.915
19.3603	2.75041	45.4971	3.43801	787.93
19.3803	2.76441	45.5104	3.45551	787.944
19.4003	2.77692	45.5358	3.47116	787.956
19.4203	2.78946	45.5548	3.48682	787.969
19.4403	2.80288	45.5667	3.50361	787.982
19.4603	2.81726	45.5906	3.52157	787.997
19.4803	2.83124	45.6076	3.53905	788.011
19.5003	2.84375	45.6189	3.55469	788.023
19.5203	2.85627	45.6369	3.57034	788.036
19.5403	2.86963	45.6541	3.58704	788.049
19.5603	2.88379	45.6615	3.60474	788.063
19.5803	2.89743	45.6839	3.62179	788.077
19.6003	2.90988	45.7005	3.63735	788.089
19.6203	2.92266	45.7173	3.65332	788.102
19.6403	2.93635	45.7383	3.67043	788.116
19.6603	2.95091	45.7527	3.68864	788.13
19.6803	2.96488	45.7684	3.7061	788.144
19.7003	2.9771	45.7832	3.72138	788.156
19.7203	2.98942	45.7958	3.73678	788.169
19.7403	3.00262	45.8089	3.75328	788.182
19.7603	3.01678	45.8293	3.77098	788.196
19.7803	3.03077	45.8406	3.78846	788.21
19.8003	3.04351	45.8594	3.80439	788.223
19.8203	3.05632	45.8782	3.8204	788.236
19.8403	3.06993	45.8887	3.83741	788.249
19.8603	3.0843	45.9058	3.85537	788.264
19.8803	3.09784	45.9229	3.8723	788.277
19.9003	3.11005	45.9377	3.88756	788.289
19.9203	3.12263	45.947	3.90328	788.302
19.9403	3.13609	45.968	3.92011	788.315
19.9603	3.15043	45.9813	3.93803	788.33
19.9803	3.16438	45.9912	3.95547	788.344
20.0003	3.17689	46.0116	3.97111	788.356
20.0203	3.18946	46.0304	3.98682	788.369
20.0403	3.2029	46.0399	4.00363	788.382
20.0603	3.21729	46.0608	4.02161	788.397
20.0803	3.23127	46.0785	4.03909	788.411
20.1003	3.24377	46.0869	4.05471	788.423
20.1203	3.2563	46.1023	4.07038	788.436
20.1403	3.26968	46.1189	4.0871	788.449
20.1603	3.28383	46.125	4.10478	788.463
20.1803	3.29738	46.1452	4.12173	788.477
20.2003	3.30982	46.1585	4.13727	788.489
20.2203	3.32268	46.1723	4.15334	788.502
20.2403	3.3364	46.1905	4.1705	788.516
20.2603	3.35095	46.2074	4.18868	788.53
20.2803	3.3649	46.2189	4.20612	788.544
20.3003	3.37715	46.233	4.22144	788.557
20.3203	3.38942	46.2477	4.23678	788.569
20.3403	3.40258	46.2601	4.25322	788.582
20.3603	3.41683	46.2745	4.27104	788.596
20.3803	3.43081	46.2917	4.28852	788.61
20.4003	3.44346	46.3104	4.30433	788.623
20.4203	3.45624	46.33	4.3203	788.636
20.4403	3.46986	46.3447	4.33733	788.649
20.4603	3.48425	46.3626	4.35531	788.664
20.4803	3.49785	46.3781	4.37232	788.677
20.5003	3.51006	46.3881	4.38758	788.689
20.5203	3.52264	46.3977	4.4033	788.702
20.5403	3.53607	46.4201	4.42009	788.715
20.5603	3.55044	46.4325	4.43805	788.73
20.5803	3.56438	46.4409	4.45547	788.744
20.6003	3.57684	46.4643	4.47105	788.756
20.6203	3.58946	46.4831	4.48682	788.769
20.6403	3.60293	46.4884	4.50367	788.782
20.6603	3.6173	46.5122	4.52163	788.797
20.6803	3.63127	46.5281	4.53909	788.811
20.7003	3.64379	46.5379	4.55473	788.823
20.7203	3.65627	46.5544	4.57034	788.836
20.7403	3.66962	46.573	4.58702	788.849
20.7603	3.68383	46.5785	4.60478	788.863
20.7803	3.69746	46.5994	4.62183	788.877
20.8003	3.7099	46.6149	4.63737	788.889
20.8203	3.72271	46.6282	4.65339	788.902
20.8403	3.73638	46.6497	4.67048	788.916
20.8603	3.75096	46.6655	4.6887	788.93
20.8803	3.76491	46.6819	4.70614	788.944
20.9003	3.77709	46.7014	4.72136	788.956
20.9203	3.78934	46.7166	4.73668	788.969
20.9403	3.80258	46.7297	4.75322	788.982
20.9603	3.81682	46.7498	4.77102	788.996
20.9803	3.83077	46.7623	4.78846	789.01
21.0003	3.84349	46.7799	4.80437	789.023
21.0203	3.85629	46.7998	4.82036	789.036
21.0403	3.86988	46.8109	4.83735	789.049
21.0603	3.88423	46.8277	4.85529	789.064
21.0803	3.89784	46.8476	4.8723	789.077
21.1003	3.91005	46.859	4.88756	789.089
21.1203	3.92263	46.8675	4.90328	789.102
21.1403	3.93612	46.8916	4.92015	789.116
21.1603	3.95046	46.906	4.93807	789.13
21.1803	3.96439	46.9151	4.95549	789.144
21.2003	3.97691	46.9377	4.97113	789.156
21.2203	3.98947	46.9593	4.98684	789.169
21.2403	4.0029	46.9712	5.00363	789.182
21.2603	4.01732	46.9932	5.02165	789.197
21.2803	4.0313	47.0107	5.03913	789.211
21.3003	4.04375	47.0245	5.05469	789.223
21.3203	4.05629	47.0417	5.07036	789.236
21.3403	4.0697	47.0584	5.08712	789.249
21.3603	4.08386	47.0687	5.10482	789.263
21.3803	4.0974	47.0953	5.12175	789.277
21.4003	4.10983	47.1091	5.13729	789.289
21.4203	4.12269	47.1254	5.15337	789.302
21.4403	4.1364	47.1458	5.1705	789.316
21.4603	4.15098	47.1624	5.18872	789.33
21.4803	4.16493	47.1745	5.20616	789.344
21.5003	4.17709	47.1944	5.22136	789.356
21.5203	4.18937	47.208	5.23672	789.369
21.5403	4.20262	47.2201	5.25328	789.382
21.5603	4.21683	47.2395	5.27104	789.396
21.5803	4.23076	47.2539	5.28846	789.41
21.6003	4.24346	47.2705	5.30433	789.423
21.6203	4.2563	47.2917	5.32038	789.436
21.6403	4.26993	47.3047	5.33741	789.449
21.6603	4.28425	47.3215	5.35531	789.464
21.6803	4.29781	47.3426	5.37226	789.477
21.7003	4.31006	47.3547	5.38758	789.489
21.7203	4.32263	47.3667	5.40328	789.502
21.7403	4.33609	47.3953	5.42011	789.515
21.7603	4.35049	47.4122	5.43811	789.53
21.7803	4.36444	47.4236	5.45555	789.544
21.8003	4.37689	47.4503	5.47111	789.556
21.8203	4.38946	47.4711	5.48682	789.569
21.8403	4.40293	47.483	5.50367	789.582
21.8603	4.4173	47.5073	5.52163	789.597
21.8803	4.43125	47.5238	5.53907	789.611
21.9003	4.44374	47.5361	5.55467	789.623
21.9203	4.45624	47.5575	5.5703	789.636
21.9403	4.4696	47.5749	5.587	789.649
21.9603	4.48381	47.5838	5.60476	789.663
21.9803	4.49746	47.6114	5.62183	789.677
22.0003	4.5099	47.6286	5.63737	789.689
22.0203	4.52271	47.6426	5.65339	789.702
22.0403	4.5364	47.665	5.6705	789.716
22.0603	4.5509	47.6786	5.68862	789.73
22.0803	4.5648	47.6929	5.706	789.744
22.1003	4.57705	47.709	5.72132	789.756
22.1203	4.58938	47.7231	5.73672	789.769
22.1403	4.60261	47.7352	5.75326	789.782
22.1603	4.61682	47.7584	5.77102	789.796
22.1803	4.63076	47.772	5.78846	789.81
22.2003	4.64346	47.7903	5.80433	789.823
22.2203	4.65627	47.8137	5.82034	789.836
22.2403	4.66988	47.8257	5.83735	789.849
22.2603	4.68425	47.846	5.85531	789.864
22.2803	4.69787	47.8649	5.87234	789.877
22.3003	4.71006	47.8784	5.88758	789.889
22.3203	4.72264	47.8908	5.9033	789.902
22.3403	4.73609	47.9195	5.92011	789.915
22.3603	4.75044	47.9325	5.93805	789.93
22.3803	4.76439	47.943	5.95549	789.944
22.4003	4.77686	47.9691	5.97107	789.956
22.4203	4.78944	47.9881	5.9868	789.969
22.4403	4.80293	47.9992	6.00367	789.982
22.4603	4.81734	48.0233	6.02167	789.997
22.4803	4.83129	48.044	6.03911	790.011
22.5003	4.84375	48.0583	6.05469	790.023
22.5203	4.85624	48.0793	6.0703	790.036
22.5403	4.86958	48.0978	6.08698	790.049
22.5603	4.88381	48.1084	6.10476	790.063
22.5803	4.89745	48.1345	6.12181	790.077
22.6003	4.90988	48.1514	6.13735	790.089
22.6203	4.92269	48.1674	6.15337	790.102
22.6403	4.9364	48.1918	6.1705	790.116
22.6603	4.95095	48.2112	6.18868	790.13
22.6803	4.9649	48.2264	6.20612	790.144
22.7003	4.9771	48.2449	6.22138	790.156
22.7203	4.98941	48.2633	6.23676	790.169
22.7403	5.00261	48.2767	6.25326	790.182
22.7603	5.01685	48.3004	6.27106	790.196
22.7803	5.0308	48.3203	6.2885	790.21
22.8003	5.04348	48.3371	6.30435	790.223
22.8203	5.05633	48.3617	6.32042	790.236
22.8403	5.06997	48.3758	6.33747	790.249
22.8603	5.08426	48.3922	6.35533	790.264
22.8803	5.09781	48.4104	6.37226	790.277
22.9003	5.11011	48.4284	6.38764	790.289
22.9203	5.12268	48.4413	6.40334	790.302
22.9403	5.13609	48.4675	6.42011	790.315
22.9603	5.15044	48.4848	6.43805	790.33
22.9803	5.16434	48.4979	6.45543	790.344
23.0003	5.17684	48.5245	6.47105	790.356
23.0203	5.18944	48.5441	6.4868	790.369
23.0403	5.20288	48.5579	6.50361	790.382
23.0603	5.21726	48.5826	6.52157	790.397
23.0803	5.23122	48.5999	6.53903	790.411
23.1003	5.24374	48.6155	6.55467	790.423
23.1203	5.25625	48.6379	6.57032	790.436
23.1403	5.26963	48.6582	6.58704	790.449
23.1603	5.28381	48.6694	6.60476	790.463
23.1803	5.29743	48.6995	6.62179	790.477
23.2003	5.30988	48.7197	6.63735	790.489
23.2203	5.32269	48.736	6.65336	790.502
23.2403	5.33638	48.7608	6.67048	790.516
23.2603	5.35093	48.7788	6.68866	790.53
23.2803	5.36488	48.7956	6.7061	790.544
23.3003	5.3771	48.813	6.72138	790.556
23.3203	5.38938	48.8293	6.73672	790.569
23.3403	5.40261	48.8437	6.75326	790.582
23.3603	5.41683	48.866	6.77104	790.596
23.3803	5.43075	48.8827	6.78844	790.61
23.4003	5.44344	48.9048	6.8043	790.623
23.4203	5.45625	48.9293	6.82032	790.636
23.4403	5.46991	48.9445	6.83739	790.649
23.4603	5.48426	48.965	6.85533	790.664
23.4803	5.49785	48.9888	6.87232	790.677
23.5003	5.51011	49.0053	6.88764	790.689
23.5203	5.52268	49.0217	6.90334	790.702
23.5403	5.53605	49.0513	6.92007	790.715
23.5603	5.55043	49.0733	6.93803	790.73
23.5803	5.56437	49.0858	6.95547	790.744
23.6003	5.57684	49.1121	6.97105	790.756
23.6203	5.58941	49.1328	6.98676	790.769
23.6403	5.60292	49.1485	7.00365	790.782
23.6603	5.61735	49.1728	7.02169	790.797
23.6803	5.6313	49.1932	7.03913	790.811
23.7003	5.64377	49.2098	7.05471	790.823
23.7203	5.65627	49.2325	7.07034	790.836
23.7403	5.66963	49.2532	7.08704	790.849
23.7603	5.68379	49.2643	7.10474	790.863
23.7803	5.69748	49.2909	7.12185	790.877
23.8003	5.70996	49.3088	7.13746	790.889
23.8203	5.72274	49.3248	7.15343	790.902
23.8403	5.73636	49.3497	7.17045	790.916
23.8603	5.75093	49.3677	7.18866	790.93
23.8803	5.7649	49.385	7.20612	790.944
23.9003	5.77709	49.4057	7.22136	790.956
23.9203	5.78934	49.426	7.23668	790.969
23.9403	5.80262	49.4406	7.25328	790.982
23.9603	5.81688	49.4649	7.2711	790.996
23.9803	5.83081	49.4821	7.28852	791.01
24.0003	5.84348	49.5047	7.30435	791.023
24.0203	5.85627	49.5305	7.32034	791.036
24.0403	5.86988	49.5461	7.33735	791.049
24.0603	5.8842	49.5666	7.35525	791.064
24.0803	5.89779	49.5904	7.37224	791.077
24.1003	5.91006	49.6061	7.38758	791.089
24.1203	5.92266	49.6197	7.40332	791.102
24.1403	5.93607	49.6453	7.42009	791.115
24.1603	5.95044	49.6644	7.43805	791.13
24.1803	5.96438	49.6782	7.45547	791.144
24.2003	5.97683	49.7035	7.47103	791.156
24.2203	5.98939	49.7247	7.48674	791.169
24.2403	6.00292	49.7396	7.50365	791.182
24.2603	6.01734	49.7647	7.52167	791.197
24.2803	6.03129	49.7855	7.53911	791.211
24.3003	6.04374	49.8007	7.55467	791.223
24.3203	6.05627	49.8248	7.57034	791.236
24.3403	6.06965	49.8479	7.58706	791.249
24.3603	6.08382	49.8623	7.60478	791.263
24.3803	6.09743	49.8914	7.62179	791.277
24.4003	6.1099	49.9128	7.63737	791.289
24.4203	6.12272	49.9319	7.65341	791.302
24.4403	6.1364	49.958	7.6705	791.316
24.4603	6.15093	49.9798	7.68866	791.33
24.4803	6.1649	49.9975	7.70612	791.344
24.5003	6.1771	50.016	7.72138	791.356
24.5203	6.18936	50.0333	7.7367	791.369
24.5403	6.20261	50.0502	7.75326	791.382
24.5603	6.21683	50.0693	7.77104	791.396
24.5803	6.23078	50.0903	7.78848	791.41
24.6003	6.24349	50.1121	7.80437	791.423
24.6203	6.2563	50.1359	7.82038	791.436
24.6403	6.26989	50.1519	7.83737	791.449
24.6603	6.28418	50.1746	7.85523	791.464
24.6803	6.29776	50.1931	7.8722	791.477
24.7003	6.31003	50.2117	7.88754	791.489
24.7203	6.32263	50.2288	7.90328	791.502
24.7403	6.33604	50.2553	7.92005	791.515
24.7603	6.35039	50.2752	7.93799	791.53
24.7803	6.36434	50.2912	7.95543	791.544
24.8003	6.37683	50.3167	7.97103	791.556
24.8203	6.38941	50.3395	7.98676	791.569
24.8403	6.40292	50.3575	8.00365	791.582
24.8603	6.41734	50.3851	8.02167	791.597
24.8803	6.4313	50.4057	8.03913	791.611
24.9003	6.44375	50.4244	8.05469	791.623
24.9203	6.45625	50.4451	8.07032	791.636
24.9403	6.46962	50.465	8.08702	791.649
24.9603	6.48379	50.4761	8.10474	791.663
24.9803	6.49743	50.5049	8.12179	791.677
25.0003	6.50995	50.5255	8.13743	791.689
25.0203	6.52276	50.546	8.15345	791.702
25.0403	6.53643	50.5692	8.17054	791.716
25.0603	6.55096	50.5896	8.1887	791.73
25.0803	6.56488	50.6055	8.2061	791.744
25.1003	6.5771	50.6245	8.22138	791.756
25.1203	6.58934	50.6439	8.23668	791.769
25.1403	6.60256	50.6627	8.2532	791.782
25.1603	6.61685	50.6848	8.27106	791.796
25.1803	6.63078	50.7057	8.28848	791.81
25.2003	6.64344	50.7282	8.30431	791.823
25.2203	6.65625	50.7521	8.32032	791.836
25.2403	6.66984	50.767	8.3373	791.849
25.2603	6.68415	50.79	8.35519	791.864
25.2803	6.69777	50.8091	8.37222	791.877
25.3003	6.71005	50.8249	8.38756	791.889
25.3203	6.72266	50.8431	8.40332	791.902
25.3403	6.73609	50.8723	8.42011	791.915
25.3603	6.75046	50.8892	8.43807	791.93
25.3803	6.76436	50.9066	8.45545	791.944
25.4003	6.77681	50.9364	8.47101	791.956
25.4203	6.78937	50.9559	8.48672	791.969
25.4403	6.80288	50.9702	8.50361	791.982
25.4603	6.81735	50.9992	8.52169	791.997
25.4803	6.83132	51.0169	8.53915	792.011
25.5003	6.84377	51.031	8.55471	792.023
25.5203	6.85627	51.0526	8.57034	792.036
25.5403	6.86965	51.0728	8.58706	792.049
25.5603	6.88379	51.0824	8.60474	792.063
25.5803	6.89742	51.1123	8.62177	792.077
25.6003	6.9099	51.1308	8.63737	792.089
25.6203	6.92272	51.1492	8.65341	792.102
25.6403	6.9364	51.176	8.6705	792.116
25.6603	6.95095	51.1957	8.68868	792.13
25.6803	6.96488	51.2134	8.7061	792.144
25.7003	6.97707	51.2322	8.72134	792.156
25.7203	6.98933	51.2512	8.73666	792.169
25.7403	7.00253	51.2657	8.75316	792.182
25.7603	7.01683	51.2911	8.77104	792.196
25.7803	7.03078	51.3107	8.78848	792.21
25.8003	7.04346	51.335	8.80432	792.223
25.8203	7.05627	51.3604	8.82034	792.236
25.8403	7.06988	51.3759	8.83735	792.249
25.8603	7.08422	51.3958	8.85527	792.264
25.8803	7.09781	51.4163	8.87226	792.277
25.9003	7.11009	51.4326	8.88762	792.289
25.9203	7.12269	51.448	8.90337	792.302
25.9403	7.13607	51.4775	8.92009	792.315
25.9603	7.15044	51.4955	8.93805	792.33
25.9803	7.16441	51.5105	8.95551	792.344
26.0003	7.17686	51.5383	8.97107	792.356
26.0203	7.18942	51.5594	8.98678	792.369
26.0403	7.20288	51.5748	9.0036	792.382
26.0603	7.21734	51.6028	9.02167	792.397
26.0803	7.2313	51.6252	9.03913	792.411
26.1003	7.24379	51.6409	9.05473	792.423
26.1203	7.2563	51.6617	9.07038	792.436
26.1403	7.26968	51.6834	9.0871	792.449
26.1603	7.28382	51.6945	9.10478	792.463
26.1803	7.29745	51.7194	9.12181	792.477
26.2003	7.30992	51.7351	9.13739	792.489
26.2203	7.32276	51.755	9.15345	792.502
26.2403	7.33641	51.7796	9.17052	792.516
26.2603	7.35093	51.7979	9.18866	792.53
26.2803	7.36488	51.8169	9.2061	792.544
26.3003	7.37707	51.8388	9.22134	792.556
26.3203	7.38933	51.8548	9.23666	792.569
26.3403	7.40256	51.8705	9.2532	792.582
26.3603	7.41685	51.8948	9.27106	792.596
26.3803	7.4308	51.9095	9.2885	792.61
26.4003	7.44349	51.9317	9.30437	792.623
26.4203	7.45629	51.9592	9.32036	792.636
26.4403	7.46988	51.972	9.33735	792.649
26.4603	7.48422	51.9929	9.35527	792.664
26.4803	7.49784	52.017	9.3723	792.677
26.5003	7.51011	52.033	9.38764	792.689
26.5203	7.52271	52.0482	9.40338	792.702
26.5403	7.53612	52.0781	9.42015	792.716
26.5603	7.55049	52.0966	9.43811	792.73
26.5803	7.56442	52.1118	9.45553	792.744
26.6003	7.57686	52.1395	9.47107	792.756
26.6203	7.58941	52.1596	9.48676	792.769
26.6403	7.60287	52.1759	9.50358	792.782
26.6603	7.61734	52.2024	9.52167	792.797
26.6803	7.6313	52.2238	9.53913	792.811
26.7003	7.64374	52.2412	9.55467	792.823
26.7203	7.65629	52.2643	9.57036	792.836
26.7403	7.66968	52.285	9.5871	792.849
26.7603	7.68379	52.2962	9.60474	792.863
26.7803	7.69742	52.3237	9.62177	792.877
26.8003	7.70992	52.342	9.63739	792.889
26.8203	7.72276	52.3574	9.65345	792.902
26.8403	7.73641	52.3846	9.67052	792.916
26.8603	7.75096	52.403	9.6887	792.93
26.8803	7.76491	52.4197	9.70614	792.944
26.9003	7.77707	52.4404	9.72134	792.956
26.9203	7.78931	52.4595	9.73664	792.969
26.9403	7.80254	52.471	9.75318	792.982
26.9603	7.81682	52.4973	9.77102	792.996
26.9803	7.83076	52.513	9.78846	793.01
27.0003	7.84348	52.5316	9.80435	793.023
27.0203	7.8563	52.5575	9.82038	793.036
27.0403	7.86993	52.5747	9.83741	793.049
27.0603	7.88422	52.5919	9.85527	793.064
27.0803	7.89774	52.6148	9.87218	793.077
27.1003	7.91005	52.6335	9.88756	793.089
27.1203	7.92269	52.6481	9.90336	793.102
27.1403	7.93614	52.6753	9.92017	793.116
27.1603	7.95048	52.6935	9.93809	793.13
27.1803	7.96437	52.7076	9.95547	793.144
27.2003	7.97684	52.7325	9.97105	793.156
27.2203	7.98939	52.7532	9.98674	793.169
27.2403	8.00288	52.7667	10.0036	793.182
27.2603	8.01732	52.79	10.0217	793.197
27.2803	8.03127	52.8104	10.0391	793.211
27.3003	8.04375	52.8248	10.0547	793.223
27.3203	8.05627	52.8447	10.0703	793.236
27.3403	8.06966	52.8632	10.0871	793.249
27.3603	8.08379	52.8742	10.1047	793.263
27.3803	8.09738	52.8985	10.1217	793.277
27.4003	8.10983	52.916	10.1373	793.289
27.4203	8.12269	52.932	10.1534	793.302
27.4403	8.13641	52.9575	10.1705	793.316
27.4603	8.15096	52.9748	10.1887	793.33
27.4803	8.16488	52.9912	10.2061	793.344
27.5003	8.17704	53.0097	10.2213	793.356
27.5203	8.18933	53.0279	10.2367	793.369
27.5403	8.20257	53.0397	10.2532	793.382
27.5603	8.21685	53.066	10.2711	793.396
27.5803	8.2308	53.0826	10.2885	793.41
27.6003	8.24349	53.105	10.3044	793.423
27.6203	8.2563	53.129	10.3204	793.436
27.6403	8.26989	53.1457	10.3374	793.449
27.6603	8.2842	53.162	10.3552	793.464
27.6803	8.29779	53.1823	10.3722	793.477
27.7003	8.31009	53.1973	10.3876	793.489
27.7203	8.32269	53.2108	10.4034	793.502
27.7403	8.33607	53.2359	10.4201	793.515
27.7603	8.35046	53.2564	10.4381	793.53
27.7803	8.36441	53.2692	10.4555	793.544
27.8003	8.37686	53.294	10.4711	793.556
27.8203	8.38941	53.3145	10.4868	793.569
27.8403	8.40287	53.3277	10.5036	793.582
27.8603	8.41732	53.3518	10.5217	793.597
27.8803	8.4313	53.3731	10.5391	793.611
27.9003	8.4438	53.3858	10.5548	793.623
27.9203	8.45635	53.4071	10.5704	793.636
27.9403	8.46966	53.4256	10.5871	793.649
27.9603	8.48376	53.4333	10.6047	793.663
27.9803	8.49732	53.4573	10.6216	793.677
28.0003	8.50982	53.4733	10.6373	793.689
28.0203	8.52269	53.4896	10.6534	793.702
28.0403	8.53641	53.5128	10.6705	793.716
28.0603	8.55096	53.5325	10.6887	793.73
28.0803	8.56488	53.5466	10.7061	793.744
28.1003	8.57707	53.5632	10.7213	793.756
28.1203	8.58933	53.5797	10.7367	793.769
28.1403	8.60256	53.5931	10.7532	793.782
28.1603	8.61683	53.6101	10.771	793.796
28.1803	8.63083	53.627	10.7885	793.81
28.2003	8.64349	53.6455	10.8044	793.823
28.2203	8.65627	53.6648	10.8203	793.836
28.2403	8.66986	53.68	10.8373	793.849
28.2603	8.68418	53.6956	10.8552	793.864
28.2803	8.69781	53.7151	10.8723	793.877
28.3003	8.71006	53.7296	10.8876	793.889
