Repository: Mat-O-Lab/resources

File: mechanics/data/polymer_tensile/Zugversuch_eng_ETFE-Ref+Groesseneffekt9.TRA (part 1 of 19)
"aktuelle Probe"	"19"
"Einspannlänge"	832.756	"mm"
"Messlänge"	"nicht bekannt"
"Probenbreite b0"	11.33	"mm"
"Probendicke a0"	0.19	"mm"
"Prüfgeschwindigkeit"	150	"mm/min"
"Vorkraft"	0.2	"N"
"Weg nach Bruch"	5	"mm"
"E-Modul"	1178.22	"N/mm²"
"Dehnung bei Fmax"	317.99	"%"
"Dehnung bei Bruch"	320.706	"%"
"obere Streckgrenze"	"nicht bekannt"
"Kraftmaximum"	40.6642	"N/mm²"
"Bruchkraft"	"nicht bekannt"
"Geschwindigkeit E-Modul"	1	"%L0/min"
"Datum"	"20.02.2008"
"Prüfzeit"	"Standardweg"	"Standardkraft"	"Dehnung"	"Traverse abs."
"s"	"mm"	"N"	"%"	"mm"
0.02	2.41376e-005	0.20118	3.0172e-005	785.227
0.36	0.000740283	0.210739	0.000925354	785.228
0.44	0.00187961	0.222022	0.00234951	785.229
0.52	0.0029701	0.230641	0.00371263	785.23
0.6	0.0040606	0.242551	0.00507574	785.231
0.68	0.00510226	0.255087	0.00637783	785.232
0.76	0.00622531	0.271698	0.00778164	785.233
0.84	0.00729953	0.281727	0.00912441	785.234
0.92	0.00837375	0.298808	0.0104672	785.235
1	0.00949679	0.313695	0.011871	785.237
1.08	0.0105222	0.328582	0.0131527	785.238
1.16	0.0116452	0.34488	0.0145565	785.239
1.24	0.0126706	0.365879	0.0158383	785.24
1.32	0.0137123	0.378728	0.0171404	785.241
1.4	0.014754	0.401921	0.0184424	785.242
1.48	0.0158444	0.419942	0.0198056	785.243
1.56	0.0169187	0.438747	0.0211483	785.244
1.64	0.0179766	0.458022	0.0224708	785.245
1.72	0.0190671	0.476043	0.0238339	785.246
1.8	0.020125	0.496415	0.0251563	785.247
1.88	0.0211667	0.520548	0.0264584	785.248
1.96	0.0222247	0.543113	0.0277808	785.249
2.05	0.0233477	0.570693	0.0291846	785.25
2.13	0.0244382	0.592632	0.0305477	785.251
2.21	0.0254799	0.615041	0.0318498	785.253
2.29	0.0265866	0.636667	0.0332333	785.254
2.37	0.0276934	0.660016	0.0346168	785.255
2.45	0.0287676	0.684776	0.0359595	785.256
2.53	0.0298744	0.71455	0.037343	785.257
2.61	0.0308998	0.737115	0.0386247	785.258
2.69	0.0319577	0.763912	0.0399472	785.259
2.77	0.0330482	0.790866	0.0413103	785.26
2.85	0.0341224	0.822677	0.0426531	785.261
2.93	0.0351804	0.855585	0.0439755	785.262
3.01	0.0362221	0.889747	0.0452776	785.263
3.09	0.0372474	0.918268	0.0465593	785.264
3.17	0.0383217	0.947258	0.0479021	785.265
3.25	0.0393959	0.981577	0.0492448	785.266
3.33	0.0405189	1.01245	0.0506487	785.268
3.41	0.0416094	1.04442	0.0520118	785.269
3.49	0.0426348	1.0756	0.0532935	785.27
3.57	0.043709	1.10757	0.0546363	785.271
3.65	0.0447344	1.14063	0.055918	785.272
3.74	0.0458412	1.17934	0.0573015	785.273
3.82	0.0469317	1.20833	0.0586646	785.274
3.9	0.0480385	1.23842	0.0600481	785.275
3.98	0.0490801	1.27148	0.0613502	785.276
4.06	0.0501543	1.30627	0.0626929	785.277
4.14	0.0512611	1.33746	0.0640764	785.278
4.22	0.0523191	1.36927	0.0653988	785.279
4.3	0.0534258	1.40327	0.0667823	785.28
4.38	0.0544675	1.43665	0.0680844	785.282
4.46	0.0555905	1.46878	0.0694882	785.283
4.54	0.0566322	1.50748	0.0707903	785.284
4.62	0.0576901	1.53616	0.0721127	785.285
4.7	0.0586993	1.56719	0.0733741	785.286
4.78	0.059806	1.60433	0.0747575	785.287
4.86	0.0608477	1.63771	0.0760596	785.288
4.94	0.0619707	1.67516	0.0774634	785.289
5.02	0.0629961	1.70869	0.0787452	785.29
5.1	0.0640866	1.74348	0.0801083	785.291
5.18	0.0651608	1.77843	0.0814511	785.292
5.26	0.0662188	1.81635	0.0827735	785.293
5.34	0.0672442	1.84848	0.0840552	785.294
5.42	0.0682859	1.87966	0.0853573	785.295
5.5	0.0693601	1.91069	0.0867001	785.296
5.58	0.0704343	1.94407	0.0880429	785.297
5.66	0.0715248	1.9776	0.089406	785.299
5.74	0.0726153	2.00785	0.0907691	785.3
5.82	0.0736569	2.03919	0.0920712	785.301
5.9	0.0747637	2.07351	0.0934546	785.302
5.98	0.0758705	2.1119	0.0948381	785.303
6.06	0.0769447	2.14246	0.0961809	785.304
6.14	0.0780515	2.1774	0.0975643	785.305
6.22	0.0791094	2.2172	0.0988868	785.306
6.3	0.0801185	2.24729	0.100148	785.307
6.38	0.081209	2.28177	0.101511	785.308
6.46	0.082267	2.31718	0.102834	785.309
6.54	0.0833737	2.35166	0.104217	785.31
6.62	0.0844154	2.38049	0.105519	785.311
6.7	0.0855385	2.41512	0.106923	785.313
6.78	0.0865476	2.45273	0.108184	785.314
6.86	0.0876543	2.48925	0.109568	785.315
6.95	0.0887774	2.52968	0.110972	785.316
7.03	0.0898353	2.56306	0.112294	785.317
7.11	0.090877	2.59393	0.113596	785.318
7.19	0.0919838	2.62825	0.11498	785.319
7.27	0.0930417	2.65912	0.116302	785.32
7.35	0.0941159	2.69438	0.117645	785.321
7.43	0.0951901	2.72932	0.118988	785.322
7.51	0.0962806	2.76254	0.120351	785.323
7.59	0.0973386	2.7967	0.121673	785.324
7.67	0.0983802	2.82899	0.122975	785.325
7.74	0.0993894	2.86409	0.124237	785.326
7.82	0.10048	2.89684	0.1256	785.328
7.9	0.101505	2.9274	0.126882	785.329
7.98	0.102563	2.9636	0.128204	785.33
8.06	0.103621	2.99901	0.129526	785.331
8.14	0.104663	3.03051	0.130828	785.332
8.22	0.105737	3.0642	0.132171	785.333
8.3	0.106811	3.09695	0.133514	785.334
8.38	0.107918	3.13315	0.134898	785.335
8.46	0.108976	3.16559	0.13622	785.336
8.54	0.11005	3.19834	0.137563	785.337
8.62	0.111059	3.22859	0.138824	785.338
8.7	0.112085	3.26275	0.140106	785.339
8.78	0.113126	3.29456	0.141408	785.34
8.86	0.114135	3.33092	0.142669	785.341
8.94	0.115258	3.36649	0.144073	785.342
9.02	0.116333	3.3972	0.145416	785.343
9.11	0.117488	3.43513	0.14686	785.345
9.19	0.118579	3.46835	0.148224	785.346
9.27	0.119686	3.50376	0.149607	785.347
9.35	0.120727	3.53416	0.150909	785.348
9.43	0.121834	3.56503	0.152293	785.349
9.51	0.122908	3.60546	0.153635	785.35
9.59	0.123966	3.64072	0.154958	785.351
9.67	0.12504	3.67567	0.1563	785.352
9.75	0.126098	3.70967	0.157623	785.353
9.83	0.12714	3.74164	0.158925	785.354
9.91	0.12823	3.77972	0.160288	785.355
9.99	0.129288	3.81623	0.161611	785.356
10.07	0.130395	3.84789	0.162994	785.357
10.15	0.131469	3.8833	0.164337	785.359
10.23	0.132527	3.9101	0.165659	785.36
10.31	0.133536	3.94254	0.166921	785.361
10.39	0.134594	3.97764	0.168243	785.362
10.48	0.135717	4.0176	0.169647	785.363
10.56	0.136841	4.05255	0.171051	785.364
10.64	0.13785	4.09172	0.172312	785.365
10.72	0.138973	4.12604	0.173716	785.366
10.8	0.140096	4.1635	0.17512	785.367
10.89	0.141219	4.20204	0.176523	785.368
10.96	0.142228	4.22994	0.177785	785.369
11.03	0.143253	4.263	0.179067	785.37
11.12	0.14436	4.29732	0.18045	785.371
11.2	0.145483	4.33086	0.181854	785.373
11.28	0.146525	4.36706	0.183156	785.374
11.36	0.147615	4.40138	0.184519	785.375
11.44	0.148657	4.43334	0.185821	785.376
11.52	0.149715	4.46876	0.187144	785.377
11.6	0.150789	4.49728	0.188486	785.378
11.68	0.15188	4.53019	0.189849	785.379
11.76	0.152938	4.56686	0.191172	785.38
11.84	0.153979	4.5993	0.192474	785.381
11.92	0.155021	4.62923	0.193776	785.382
12.01	0.156144	4.66825	0.19518	785.383
12.09	0.157218	4.70037	0.196523	785.384
12.17	0.158292	4.73406	0.197865	785.385
12.25	0.159415	4.77151	0.199269	785.386
12.33	0.160441	4.80145	0.200551	785.387
12.41	0.161548	4.83796	0.201934	785.389
12.49	0.162605	4.87416	0.203257	785.39
12.56	0.163631	4.90613	0.204539	785.391
12.64	0.16464	4.93982	0.2058	785.392
12.72	0.165698	4.97382	0.207122	785.393
12.8	0.166821	5.01018	0.208526	785.394
12.88	0.167863	5.04183	0.209828	785.395
12.96	0.168921	5.07208	0.211151	785.396
13.04	0.169979	5.10875	0.212473	785.397
13.12	0.17102	5.14087	0.213775	785.398
13.2	0.172094	5.17253	0.215118	785.399
13.28	0.173185	5.20747	0.216481	785.4
13.36	0.174259	5.23913	0.217824	785.401
13.44	0.175333	5.27423	0.219167	785.402
13.52	0.176391	5.30698	0.220489	785.403
13.6	0.1774	5.33785	0.221751	785.404
13.68	0.178426	5.37076	0.223032	785.405
13.76	0.179467	5.4032	0.224334	785.407
13.84	0.180525	5.43642	0.225657	785.408
13.92	0.1816	5.46886	0.227	785.409
14	0.18269	5.50333	0.228363	785.41
14.08	0.183764	5.53577	0.229705	785.411
14.16	0.184839	5.56758	0.231048	785.412
14.24	0.185945	5.60315	0.232432	785.413
14.32	0.187003	5.63653	0.233754	785.414
14.4	0.188094	5.66991	0.235117	785.415
14.48	0.189184	5.70799	0.23648	785.416
14.56	0.190226	5.74278	0.237782	785.417
14.64	0.191268	5.77146	0.239085	785.418
14.72	0.192358	5.8075	0.240448	785.419
14.8	0.193416	5.83727	0.24177	785.42
14.88	0.194474	5.87065	0.243092	785.422
14.96	0.195532	5.90184	0.244415	785.423
15.04	0.196639	5.94101	0.245798	785.424
15.12	0.197713	5.96812	0.247141	785.425
15.2	0.198738	6.00276	0.248423	785.426
15.28	0.199796	6.03739	0.249745	785.427
15.37	0.200919	6.07265	0.251149	785.428
15.38	0.201066	6.07672	0.251332	785.428
15.64	0.206323	6.35879	0.257904	785.433
15.67	0.214282	6.62347	0.267852	785.441
15.69	0.223478	6.87733	0.279347	785.451
15.7	0.228703	7.02385	0.285878	785.456
15.71	0.234171	7.18777	0.292714	785.461
15.72	0.240096	7.36077	0.30012	785.467
15.73	0.246508	7.53989	0.308136	785.474
15.74	0.252921	7.73373	0.316152	785.48
15.75	0.259041	7.93604	0.323801	785.486
15.76	0.265096	8.1396	0.33137	785.492
15.77	0.271346	8.34724	0.339182	785.498
15.78	0.277628	8.55879	0.347035	785.505
15.79	0.284122	8.77426	0.355153	785.511
15.8	0.291121	8.99443	0.363901	785.518
15.81	0.298315	9.20975	0.372894	785.525
15.82	0.305363	9.42647	0.381703	785.532
15.83	0.31241	9.64946	0.390513	785.539
15.84	0.319165	9.86274	0.398956	785.546
15.85	0.325415	10.0793	0.406768	785.552
15.86	0.331518	10.2978	0.414398	785.559
15.87	0.337801	10.5092	0.422251	785.565
15.88	0.344132	10.7257	0.430165	785.571
15.89	0.35074	10.9417	0.438425	785.578
15.9	0.357853	11.1526	0.447316	785.585
15.91	0.365079	11.3654	0.456349	785.592
15.92	0.372192	11.5802	0.46524	785.599
15.93	0.37924	11.7888	0.474049	785.606
15.94	0.385945	12.0007	0.482432	785.613
15.95	0.392163	12.2132	0.490203	785.619
15.96	0.398283	12.4188	0.497853	785.625
15.97	0.404516	12.631	0.505645	785.632
15.98	0.410864	12.8397	0.51358	785.638
15.99	0.417488	13.0456	0.52186	785.645
16	0.42452	13.2529	0.530649	785.652
16.01	0.431681	13.4645	0.539601	785.659
16.02	0.438631	13.6682	0.548289	785.666
16.03	0.445467	13.8722	0.556833	785.673
16.04	0.452059	14.0849	0.565073	785.679
16.05	0.458227	14.2869	0.572784	785.685
16.06	0.46438	14.4943	0.580474	785.691
16.07	0.470809	14.7039	0.588511	785.698
16.08	0.477335	14.9077	0.596669	785.704
16.09	0.48409	15.1126	0.605112	785.711
16.1	0.4913	15.3227	0.614125	785.718
16.11	0.498641	15.5241	0.623301	785.726
16.12	0.505786	15.7272	0.632232	785.733
16.13	0.512833	15.9345	0.641042	785.74
16.14	0.519523	16.1333	0.649403	785.747
16.15	0.52561	16.3374	0.657013	785.753
16.16	0.531567	16.5386	0.664459	785.759
16.17	0.537703	16.7324	0.672129	785.765
16.18	0.543921	16.9346	0.679901	785.771
16.19	0.550415	17.1355	0.688018	785.777
16.2	0.55743	17.3282	0.696787	785.784
16.21	0.564559	17.5286	0.705698	785.792
16.22	0.57159	17.7328	0.714487	785.799
16.23	0.578621	17.9279	0.723276	785.806
16.24	0.585392	18.1248	0.73174	785.812
16.25	0.59174	18.328	0.739674	785.819
16.26	0.598006	18.5244	0.747507	785.825
16.27	0.604419	18.7217	0.755523	785.831
16.28	0.610896	18.9194	0.763621	785.838
16.29	0.617635	19.1145	0.772043	785.845
16.3	0.624764	19.3074	0.780955	785.852
16.31	0.631974	19.5028	0.789967	785.859
16.32	0.639021	19.695	0.798777	785.866
16.33	0.645874	19.8847	0.807342	785.873
16.34	0.6524	20.0761	0.8155	785.879
16.35	0.65852	20.2613	0.82315	785.886
16.36	0.664542	20.4515	0.830678	785.892
16.37	0.670841	20.6438	0.838551	785.898
16.38	0.677254	20.8284	0.846567	785.904
16.39	0.683829	21.019	0.854787	785.911
16.4	0.690926	21.2128	0.863657	785.918
16.41	0.698201	21.3936	0.872751	785.925
16.42	0.705281	21.5804	0.881601	785.932
16.43	0.712345	21.7743	0.890431	785.939
16.44	0.719083	21.9553	0.898854	785.946
16.45	0.725301	22.1425	0.906626	785.952
16.46	0.731388	22.3337	0.914235	785.958
16.47	0.737654	22.5097	0.922068	785.965
16.48	0.744002	22.6945	0.930002	785.971
16.49	0.75061	22.8792	0.938262	785.978
16.5	0.757706	23.055	0.947133	785.985
16.51	0.764949	23.2376	0.956187	785.992
16.52	0.772078	23.4219	0.965098	785.999
16.53	0.779126	23.596	0.973907	786.006
16.54	0.785848	23.7781	0.98231	786.013
16.55	0.792098	23.9592	0.990122	786.019
16.56	0.798217	24.1293	0.997772	786.025
16.57	0.804467	24.3118	1.00558	786.032
16.58	0.810848	24.4917	1.01356	786.038
16.59	0.817472	24.6619	1.02184	786.045
16.6	0.824487	24.8384	1.03061	786.052
16.61	0.831632	25.0184	1.03954	786.059
16.62	0.838598	25.1864	1.04825	786.066
16.63	0.845467	25.3627	1.05683	786.073
16.64	0.852075	25.5407	1.06509	786.079
16.65	0.858276	25.7076	1.07285	786.085
16.66	0.864412	25.8805	1.08052	786.091
16.67	0.870809	26.0547	1.08851	786.098
16.68	0.877319	26.2221	1.09665	786.104
16.69	0.884074	26.3945	1.10509	786.111
16.7	0.8913	26.5665	1.11413	786.118
16.71	0.898673	26.7311	1.12334	786.126
16.72	0.905835	26.8998	1.13229	786.133
16.73	0.912866	27.065	1.14108	786.14
16.74	0.919572	27.2278	1.14946	786.147
16.75	0.925659	27.3933	1.15707	786.153
16.76	0.931616	27.5571	1.16452	786.159
16.77	0.937719	27.7142	1.17215	786.165
16.78	0.943953	27.8755	1.17994	786.171
16.79	0.950431	28.0336	1.18804	786.177
16.8	0.957413	28.1887	1.19677	786.184
16.81	0.964526	28.3508	1.20566	786.192
16.82	0.971557	28.508	1.21445	786.199
16.83	0.978605	28.6607	1.22326	786.206
16.84	0.985392	28.8179	1.23174	786.212
16.85	0.991756	28.976	1.23969	786.219
16.86	0.998022	29.1282	1.24753	786.225
16.87	1.00442	29.286	1.25552	786.231
16.88	1.01091	29.4419	1.26364	786.238
16.89	1.01765	29.5903	1.27206	786.245
16.9	1.02483	29.7411	1.28104	786.252
16.91	1.03206	29.8923	1.29007	786.259
16.92	1.03907	30.0418	1.29884	786.266
16.93	1.04587	30.1916	1.30734	786.273
16.94	1.05237	30.3384	1.31546	786.279
16.95	1.05845	30.4812	1.32307	786.286
16.96	1.06446	30.6291	1.33058	786.292
16.97	1.07074	30.7752	1.33843	786.298
16.98	1.07719	30.9142	1.34649	786.304
16.99	1.08381	31.0641	1.35477	786.311
17	1.09091	31.2122	1.36364	786.318
17.01	1.09817	31.3486	1.37271	786.325
17.02	1.10525	31.4894	1.38156	786.332
17.03	1.11233	31.6355	1.39041	786.339
17.04	1.1191	31.7712	1.39887	786.346
17.05	1.12533	31.9146	1.40667	786.352
17.06	1.13145	32.0573	1.41432	786.359
17.07	1.13774	32.1876	1.42217	786.365
17.08	1.14408	32.3255	1.4301	786.371
17.09	1.15072	32.4587	1.4384	786.378
17.1	1.15782	32.5872	1.44728	786.385
17.11	1.16503	32.7171	1.45629	786.392
17.12	1.17209	32.8506	1.46512	786.399
17.13	1.17914	32.975	1.47393	786.406
17.14	1.18586	33.1032	1.48233	786.413
17.15	1.19213	33.2292	1.49016	786.419
17.16	1.19825	33.3475	1.49781	786.425
17.17	1.20452	33.4766	1.50565	786.432
17.18	1.21086	33.6	1.51358	786.438
17.19	1.21749	33.7178	1.52186	786.445
17.2	1.22452	33.8416	1.53065	786.452
17.21	1.2317	33.9699	1.53962	786.459
17.22	1.23866	34.0843	1.54833	786.466
17.23	1.24552	34.2061	1.55689	786.473
17.24	1.25209	34.3329	1.56511	786.479
17.25	1.25824	34.4451	1.5728	786.485
17.26	1.2644	34.5639	1.58049	786.491
17.27	1.27081	34.6844	1.58851	786.498
17.28	1.27734	34.797	1.59667	786.504
17.29	1.28409	34.9143	1.60511	786.511
17.3	1.29132	35.0308	1.61415	786.518
17.31	1.29864	35.1383	1.6233	786.526
17.32	1.30579	35.2507	1.63223	786.533
17.33	1.31285	35.3615	1.64106	786.54
17.34	1.31959	35.4674	1.64948	786.547
17.35	1.32571	35.5792	1.65713	786.553
17.36	1.33168	35.6885	1.6646	786.559
17.37	1.33782	35.7898	1.67227	786.565
17.38	1.344	35.8981	1.68	786.571
17.39	1.35046	36.003	1.68808	786.578
17.4	1.35745	36.1029	1.69681	786.584
17.41	1.36456	36.2085	1.7057	786.592
17.42	1.37159	36.3152	1.71449	786.599
17.43	1.37864	36.4147	1.7233	786.606
17.44	1.38539	36.5155	1.73174	786.612
17.45	1.39174	36.6183	1.73967	786.619
17.46	1.39799	36.7161	1.74749	786.625
17.47	1.4044	36.8148	1.7555	786.631
17.48	1.4109	36.9137	1.76362	786.638
17.49	1.41765	37.0099	1.77206	786.645
17.5	1.42481	37.103	1.78102	786.652
17.51	1.43204	37.1973	1.79005	786.659
17.52	1.43904	37.2877	1.7988	786.666
17.53	1.44584	37.3796	1.8073	786.673
17.54	1.45234	37.4709	1.81542	786.679
17.55	1.45841	37.5569	1.82301	786.685
17.56	1.46441	37.6453	1.83051	786.691
17.57	1.47069	37.7361	1.83837	786.698
17.58	1.47714	37.8186	1.84642	786.704
17.59	1.48378	37.9066	1.85473	786.711
17.6	1.49089	37.9971	1.86362	786.718
17.61	1.4982	38.076	1.87275	786.725
17.62	1.5053	38.1593	1.88162	786.732
17.63	1.51233	38.2474	1.89041	786.739
17.64	1.51907	38.3246	1.89883	786.746
17.65	1.52532	38.4079	1.90665	786.752
17.66	1.5314	38.4934	1.91426	786.758
17.67	1.53769	38.5641	1.92211	786.765
17.68	1.54403	38.6454	1.93004	786.771
17.69	1.55068	38.7232	1.93834	786.778
17.7	1.5578	38.797	1.94725	786.785
17.71	1.56505	38.8736	1.95631	786.792
17.72	1.57213	38.9504	1.96516	786.799
17.73	1.57916	39.0217	1.97395	786.806
17.74	1.58588	39.0953	1.98235	786.813
17.75	1.59211	39.1669	1.99014	786.819
17.76	1.59823	39.2324	1.99779	786.825
17.77	1.60452	39.3094	2.00565	786.832
17.78	1.61088	39.3761	2.0136	786.838
17.79	1.61752	39.4412	2.0219	786.845
17.8	1.62454	39.5067	2.03067	786.852
17.81	1.63166	39.5755	2.03958	786.859
17.82	1.63861	39.6375	2.04827	786.866
17.83	1.64545	39.6991	2.05681	786.873
17.84	1.65206	39.7684	2.06507	786.879
17.85	1.65826	39.8275	2.07282	786.885
17.86	1.6644	39.8886	2.08049	786.891
17.87	1.67079	39.9524	2.08849	786.898
17.88	1.6773	40.0128	2.09663	786.904
17.89	1.68407	40.0705	2.10509	786.911
17.9	1.69128	40.1334	2.1141	786.918
17.91	1.69864	40.1893	2.1233	786.926
17.92	1.7058	40.2443	2.13225	786.933
17.93	1.71287	40.3042	2.14108	786.94
17.94	1.71957	40.3552	2.14946	786.947
17.95	1.72566	40.412	2.15707	786.953
17.96	1.73163	40.469	2.16454	786.959
17.97	1.73775	40.5154	2.17219	786.965
17.98	1.74394	40.5682	2.17992	786.971
17.99	1.75041	40.6237	2.18802	786.977
18	1.75741	40.6707	2.19677	786.984
18.01	1.76453	40.723	2.20566	786.992
18.02	1.77159	40.778	2.21449	786.999
18.03	1.77864	40.8241	2.2233	787.006
18.04	1.78542	40.8733	2.23178	787.012
18.05	1.79177	40.9228	2.23972	787.019
18.06	1.79804	40.9662	2.24755	787.025
18.07	1.80443	41.0169	2.25554	787.031
18.08	1.81091	41.0643	2.26364	787.038
18.09	1.81768	41.107	2.2721	787.045
18.1	1.82484	41.1496	2.28106	787.052
18.11	1.83206	41.1949	2.29007	787.059
18.12	1.83907	41.2353	2.29884	787.066
18.13	1.84589	41.2759	2.30736	787.073
18.14	1.85237	41.3196	2.31546	787.079
18.15	1.85845	41.358	2.32307	787.086
18.16	1.86448	41.398	2.3306	787.092
18.17	1.87078	41.4381	2.33847	787.098
18.18	1.8772	41.4735	2.34651	787.104
18.19	1.88381	41.5153	2.35477	787.111
18.2	1.89091	41.5589	2.36364	787.118
18.21	1.89818	41.591	2.37273	787.125
18.22	1.90526	41.6275	2.38158	787.132
18.23	1.91233	41.6705	2.39041	787.139
18.24	1.91907	41.7007	2.39883	787.146
18.25	1.9253	41.7382	2.40663	787.152
18.26	1.93142	41.7789	2.41428	787.158
18.27	1.93772	41.8089	2.42215	787.165
18.28	1.94408	41.8472	2.4301	787.171
18.29	1.95071	41.8797	2.43838	787.178
18.3	1.95779	41.9098	2.44723	787.185
18.31	1.965	41.9461	2.45625	787.192
18.32	1.97208	41.9809	2.4651	787.199
18.33	1.97913	42.0088	2.47391	787.206
18.34	1.98586	42.0436	2.48233	787.213
18.35	1.99211	42.0735	2.49014	787.219
18.36	1.99827	42.1003	2.49783	787.225
18.37	2.00452	42.1348	2.50565	787.232
18.38	2.01088	42.1627	2.5136	787.238
18.39	2.0175	42.189	2.52188	787.245
18.4	2.02452	42.2194	2.53065	787.252
18.41	2.03168	42.249	2.5396	787.259
18.42	2.03863	42.2738	2.54829	787.266
18.43	2.04547	42.3004	2.55683	787.273
18.44	2.05206	42.3344	2.56507	787.279
18.45	2.05824	42.3598	2.5728	787.285
18.46	2.06438	42.3857	2.58047	787.291
18.47	2.07079	42.415	2.58849	787.298
18.48	2.07732	42.4391	2.59665	787.304
18.49	2.08407	42.465	2.60509	787.311
18.5	2.0913	42.493	2.61413	787.318
18.51	2.09864	42.5164	2.6233	787.326
18.52	2.10582	42.5382	2.63227	787.333
18.53	2.11288	42.567	2.6411	787.34
18.54	2.11957	42.5844	2.64946	787.347
18.55	2.12566	42.6087	2.65707	787.353
18.56	2.1316	42.6345	2.6645	787.359
18.57	2.1377	42.6504	2.67213	787.365
18.58	2.1439	42.6736	2.67988	787.371
18.59	2.1504	42.6988	2.688	787.377
18.6	2.1574	42.7137	2.69675	787.384
18.61	2.16451	42.7361	2.70564	787.392
18.63	2.17862	42.7782	2.72328	787.406
18.65	2.19177	42.8223	2.73971	787.419
18.67	2.20443	42.8591	2.75554	787.431
18.69	2.21767	42.8983	2.77208	787.445
18.71	2.23204	42.9357	2.79005	787.459
18.73	2.24589	42.9705	2.80736	787.473
18.75	2.25854	43.0019	2.82317	787.486
18.77	2.27084	43.0385	2.83855	787.498
18.79	2.28383	43.0689	2.85479	787.511
18.81	2.29818	43.1012	2.87273	787.525
18.83	2.31231	43.136	2.89039	787.539
18.85	2.32528	43.1642	2.90661	787.552
18.87	2.33769	43.1948	2.92211	787.565
18.89	2.35069	43.2288	2.93836	787.578
18.91	2.36501	43.2581	2.95627	787.592
18.93	2.37913	43.286	2.97391	787.606
18.95	2.39213	43.317	2.99016	787.619
18.97	2.4045	43.3438	3.00562	787.632
18.99	2.41747	43.3646	3.02184	787.645
19.01	2.43163	43.3932	3.03954	787.659
19.03	2.44548	43.4131	3.05685	787.673
19.05	2.45824	43.4413	3.0728	787.685
19.07	2.47081	43.4685	3.08851	787.698
19.09	2.48407	43.4917	3.10509	787.711
19.11	2.49864	43.5165	3.1233	787.726
19.13	2.5128	43.5417	3.141	787.74
19.15	2.52559	43.5599	3.15699	787.753
19.17	2.53774	43.5782	3.17217	787.765
19.19	2.55048	43.6006	3.1881	787.778
19.21	2.56457	43.6199	3.20572	787.792
19.23	2.57862	43.6422	3.22328	787.806
19.25	2.59174	43.6702	3.23967	787.819
19.27	2.6044	43.6892	3.2555	787.831
19.29	2.61767	43.715	3.27208	787.845
19.31	2.63202	43.7357	3.29003	787.859
19.33	2.64584	43.7556	3.3073	787.873
19.35	2.65849	43.7703	3.32311	787.886
19.37	2.67078	43.7942	3.33847	787.898
19.39	2.68385	43.8108	3.35481	787.911
19.41	2.69822	43.8294	3.37277	787.925
19.43	2.71231	43.8521	3.39039	787.939
19.45	2.72528	43.8678	3.40661	787.952
19.47	2.73769	43.888	3.42211	787.965
19.49	2.75071	43.9093	3.43838	787.978
19.51	2.76501	43.9219	3.45627	787.992
19.53	2.77913	43.9404	3.47391	788.006
19.55	2.7921	43.9606	3.49012	788.019
19.57	2.80448	43.9748	3.5056	788.032
19.59	2.81747	43.988	3.52184	788.045
19.61	2.83158	44.0153	3.53948	788.059
19.63	2.84542	44.027	3.55677	788.072
19.65	2.85824	44.0505	3.5728	788.085
19.67	2.87079	44.0708	3.58849	788.098
19.69	2.88406	44.0888	3.60507	788.111
19.71	2.89861	44.1063	3.62326	788.126
19.73	2.91282	44.1267	3.64102	788.14
19.75	2.92558	44.1392	3.65697	788.153
19.77	2.9377	44.1551	3.67213	788.165
19.79	2.95043	44.1754	3.68804	788.177
19.81	2.96457	44.1889	3.70572	788.192
19.83	2.97867	44.2096	3.72334	788.206
19.85	2.99176	44.2303	3.73969	788.219
19.87	3.00443	44.2485	3.75554	788.231
19.89	3.0177	44.2659	3.77212	788.245
19.91	3.03209	44.2823	3.79011	788.259
19.93	3.04594	44.2967	3.80742	788.273
19.95	3.05852	44.3108	3.82315	788.286
19.97	3.07084	44.3306	3.83855	788.298
19.99	3.08385	44.3461	3.85481	788.311
20.01	3.09818	44.3655	3.87273	788.325
20.03	3.1123	44.3867	3.89037	788.339
20.05	3.1253	44.3992	3.90663	788.352
20.07	3.13769	44.4163	3.92211	788.365
20.09	3.15067	44.4381	3.93834	788.378
20.11	3.16503	44.4505	3.95629	788.392
20.13	3.17917	44.4685	3.97397	788.406
20.15	3.19213	44.4906	3.99016	788.419
20.17	3.20448	44.5053	4.0056	788.432
20.19	3.21744	44.5188	4.0218	788.444
20.21	3.23162	44.5417	4.03952	788.459
20.23	3.24543	44.5506	4.05679	788.472
20.25	3.25819	44.5722	4.07274	788.485
20.27	3.27079	44.5905	4.08849	788.498
20.29	3.28411	44.6067	4.10513	788.511
20.31	3.29867	44.6242	4.12334	788.526
20.33	3.31283	44.6448	4.14104	788.54
20.35	3.32563	44.6584	4.15703	788.553
20.37	3.33775	44.6714	4.17219	788.565
20.39	3.35045	44.6893	4.18806	788.577
20.41	3.36459	44.7029	4.20574	788.592
20.43	3.3787	44.7197	4.22338	788.606
20.45	3.3918	44.7413	4.23976	788.619
20.47	3.4044	44.7584	4.2555	788.631
20.49	3.4176	44.7786	4.272	788.645
20.51	3.43199	44.7982	4.28999	788.659
20.53	3.44589	44.8123	4.30736	788.673
20.55	3.45852	44.8247	4.32315	788.686
20.57	3.47081	44.8468	4.33851	788.698
20.59	3.48385	44.8602	4.35481	788.711
20.61	3.4982	44.8779	4.37275	788.725
20.63	3.51226	44.9041	4.39033	788.739
20.65	3.52524	44.9176	4.40654	788.752
20.67	3.53769	44.9344	4.42211	788.765
20.69	3.55069	44.9574	4.43836	788.778
20.71	3.56501	44.9674	4.45627	788.792
20.73	3.57919	44.9839	4.47399	788.806
20.75	3.59218	45.0064	4.49022	788.819
20.77	3.6045	45.0218	4.50562	788.832
20.79	3.61742	45.0343	4.52178	788.844
20.81	3.6316	45.06	4.5395	788.859
20.83	3.64547	45.0707	4.55683	788.873
20.85	3.65829	45.0889	4.57287	788.885
20.87	3.67081	45.1119	4.58851	788.898
20.89	3.68407	45.1284	4.60509	788.911
20.91	3.69862	45.1497	4.62328	788.926
20.93	3.71283	45.1711	4.64104	788.94
20.95	3.72559	45.1843	4.65699	788.953
20.97	3.73769	45.199	4.67211	788.965
20.99	3.75043	45.2213	4.68804	788.977
21.01	3.76454	45.2329	4.70568	788.992
21.03	3.77867	45.2539	4.72334	789.006
21.05	3.79177	45.2783	4.73971	789.019
21.07	3.80442	45.2949	4.75552	789.031
21.09	3.81763	45.3128	4.77204	789.045
21.11	3.83201	45.3336	4.79001	789.059
21.13	3.84589	45.3463	4.80736	789.073
21.15	3.85852	45.3623	4.82315	789.086
21.17	3.87082	45.3836	4.83853	789.098
21.19	3.88386	45.3979	4.85483	789.111
21.21	3.89823	45.4172	4.87279	789.125
21.23	3.91231	45.4419	4.89039	789.139
21.25	3.92527	45.4557	4.90658	789.152
21.27	3.93765	45.4744	4.92207	789.165
21.29	3.95067	45.4987	4.93834	789.178
21.31	3.96506	45.5139	4.95633	789.192
21.33	3.97921	45.5308	4.97401	789.206
21.35	3.99211	45.5551	4.99014	789.219
21.37	4.0045	45.57	5.00562	789.232
21.39	4.0175	45.5841	5.02188	789.245
21.41	4.03168	45.609	5.0396	789.259
21.43	4.04542	45.621	5.05677	789.272
21.45	4.05819	45.6408	5.07274	789.285
21.47	4.07079	45.6656	5.08849	789.298
21.49	4.08411	45.6823	5.10513	789.311
21.51	4.09867	45.7005	5.12334	789.326
21.53	4.11285	45.7231	5.14106	789.34
21.55	4.12558	45.7369	5.15697	789.353
21.57	4.13767	45.7516	5.17209	789.365
21.59	4.15048	45.7752	5.1881	789.378
21.61	4.16461	45.7915	5.20576	789.392
21.63	4.17869	45.8121	5.22336	789.406
21.65	4.19176	45.8364	5.23969	789.419
21.67	4.20442	45.8556	5.25552	789.431
21.69	4.21765	45.8776	5.27206	789.445
21.71	4.23201	45.8978	5.29001	789.459
21.73	4.24587	45.9139	5.30734	789.473
21.75	4.25852	45.9318	5.32315	789.486
21.77	4.27081	45.9522	5.33851	789.498
21.79	4.28386	45.9663	5.35483	789.511
21.81	4.29823	45.9852	5.37279	789.525
21.83	4.31234	46.01	5.39043	789.539
21.85	4.3253	46.025	5.40663	789.552
21.87	4.33767	46.0454	5.42209	789.565
21.89	4.35069	46.0708	5.43836	789.578
21.91	4.36503	46.0871	5.45629	789.592
21.93	4.37917	46.1078	5.47397	789.606
21.95	4.39211	46.1296	5.49014	789.619
21.97	4.40447	46.1457	5.50558	789.632
21.99	4.41741	46.1585	5.52176	789.644
22.01	4.4316	46.1822	5.5395	789.659
22.03	4.44547	46.1936	5.55683	789.673
22.05	4.45828	46.2167	5.57284	789.685
22.07	4.47082	46.2418	5.58853	789.698
22.09	4.48409	46.259	5.60511	789.711
22.11	4.49864	46.2809	5.6233	789.726
22.13	4.51277	46.3035	5.64096	789.74
22.15	4.52553	46.3192	5.65691	789.753
22.17	4.53767	46.3328	5.67209	789.765
22.19	4.55043	46.3579	5.68804	789.777
22.21	4.56456	46.3715	5.7057	789.792
22.23	4.57869	46.3934	5.72336	789.806
22.25	4.59177	46.4176	5.73971	789.819
22.27	4.6044	46.4369	5.7555	789.831
22.29	4.61763	46.4561	5.77204	789.845
22.31	4.63201	46.4754	5.79001	789.859
22.33	4.64587	46.4915	5.80734	789.873
22.35	4.65852	46.5067	5.82315	789.886
22.37	4.67082	46.5315	5.83853	789.898
22.39	4.68386	46.5481	5.85483	789.911
22.41	4.69823	46.5701	5.87279	789.925
22.43	4.71231	46.5975	5.89039	789.939
22.45	4.72525	46.6155	5.90656	789.952
22.47	4.73765	46.6354	5.92207	789.965
22.49	4.75069	46.663	5.93836	789.978
22.51	4.76506	46.6802	5.95633	789.992
22.53	4.77921	46.6982	5.97401	790.006
22.55	4.79215	46.7233	5.99018	790.019
22.57	4.80448	46.742	6.0056	790.032
22.59	4.81744	46.7575	6.0218	790.044
22.61	4.83158	46.7854	6.03948	790.059
22.63	4.84542	46.8004	6.05677	790.072
22.65	4.85828	46.823	6.07284	790.085
22.67	4.87082	46.8459	6.08853	790.098
22.69	4.88411	46.8636	6.10513	790.111
22.71	4.89866	46.8821	6.12332	790.126
22.73	4.91282	46.9045	6.14102	790.14
22.75	4.92559	46.9194	6.15699	790.153
22.77	4.93769	46.9339	6.17211	790.165
22.79	4.95046	46.9587	6.18808	790.178
22.81	4.96461	46.9747	6.20576	790.192
22.83	4.97869	46.9957	6.22336	790.206
22.85	4.99177	47.024	6.23971	790.219
22.87	5.00443	47.0425	6.25554	790.231
22.89	5.01772	47.0645	6.27214	790.245
22.91	5.03202	47.0878	6.29003	790.259
22.93	5.04586	47.1057	6.30732	790.273
22.95	5.05857	47.1228	6.32321	790.286
22.97	5.07087	47.1488	6.33859	790.298
22.99	5.08386	47.1654	6.35483	790.311
23.01	5.09818	47.1859	6.37273	790.325
23.03	5.11225	47.2129	6.39031	790.339
23.05	5.12524	47.2287	6.40654	790.352
23.07	5.13767	47.2508	6.42209	790.365
23.09	5.15067	47.2768	6.43834	790.378
23.11	5.16497	47.2928	6.45621	790.392
23.13	5.17913	47.3135	6.47391	790.406
23.15	5.1921	47.339	6.49012	790.419
23.17	5.20448	47.358	6.5056	790.432
23.19	5.21747	47.3735	6.52184	790.445
23.21	5.23162	47.4011	6.53952	790.459
23.23	5.24543	47.4149	6.55679	790.472
23.25	5.25826	47.4362	6.57282	790.485
23.27	5.27081	47.4622	6.58851	790.498
23.29	5.28407	47.483	6.60509	790.511
23.31	5.29861	47.505	6.62326	790.526
23.33	5.31282	47.5299	6.64102	790.54
23.35	5.32561	47.549	6.65701	790.553
23.37	5.33769	47.5634	6.67211	790.565
23.39	5.35041	47.5879	6.68802	790.577
23.41	5.36459	47.6054	6.70574	790.592
23.43	5.37867	47.6267	6.72334	790.606
23.45	5.39174	47.6529	6.73967	790.619
23.47	5.4044	47.6748	6.7555	790.631
23.49	5.41765	47.6954	6.77206	790.645
23.51	5.43201	47.7176	6.79001	790.659
23.53	5.44589	47.7369	6.80736	790.673
23.55	5.45855	47.7529	6.82319	790.686
23.57	5.47087	47.7764	6.83859	790.698
23.59	5.48388	47.7963	6.85485	790.711
23.61	5.49818	47.8163	6.87273	790.725
23.63	5.51225	47.8427	6.89031	790.739
23.65	5.52525	47.8618	6.90656	790.752
23.67	5.53765	47.8831	6.92207	790.765
23.69	5.55069	47.9085	6.93836	790.778
23.71	5.56506	47.9282	6.95633	790.792
23.73	5.57922	47.9469	6.97403	790.806
23.75	5.59216	47.9685	6.9902	790.819
23.77	5.6045	47.9886	7.00562	790.832
23.79	5.61746	48.0033	7.02182	790.845
23.81	5.63162	48.0302	7.03952	790.859
23.83	5.64545	48.0462	7.05681	790.873
23.85	5.65831	48.0711	7.07289	790.885
23.87	5.67089	48.0961	7.08861	790.898
23.89	5.68411	48.1147	7.10513	790.911
23.91	5.69862	48.1352	7.12328	790.926
23.93	5.7128	48.1605	7.141	790.94
23.95	5.72556	48.1793	7.15695	790.953
23.97	5.73764	48.1951	7.17205	790.965
23.99	5.75045	48.223	7.18806	790.977
24.01	5.76464	48.2382	7.2058	790.992
24.03	5.77873	48.2595	7.22342	791.006
24.05	5.79179	48.2836	7.23974	791.019
24.07	5.8044	48.3039	7.2555	791.031
24.09	5.81763	48.3244	7.27204	791.045
24.11	5.83197	48.3476	7.28997	791.059
24.13	5.84584	48.3669	7.3073	791.073
24.15	5.85854	48.3847	7.32317	791.086
24.17	5.87086	48.4087	7.33857	791.098
24.19	5.88386	48.4281	7.35483	791.111
24.21	5.8982	48.4477	7.37275	791.125
24.23	5.91226	48.4743	7.39033	791.139
24.25	5.92522	48.4921	7.40652	791.152
24.27	5.93759	48.5121	7.42199	791.165
24.29	5.95067	48.5388	7.43834	791.178
24.31	5.96508	48.5571	7.45635	791.192
24.33	5.97921	48.575	7.47401	791.206
24.35	5.99213	48.6016	7.49016	791.219
24.37	6.00447	48.6217	7.50558	791.232
24.39	6.01747	48.6372	7.52184	791.245
24.41	6.03162	48.6651	7.53952	791.259
24.43	6.04542	48.681	7.55677	791.272
24.45	6.05824	48.7046	7.5728	791.285
24.47	6.07082	48.7299	7.58853	791.298
24.49	6.08409	48.7516	7.60511	791.311
24.51	6.09866	48.7732	7.62332	791.326
24.53	6.11283	48.7995	7.64104	791.34
24.55	6.12559	48.8144	7.65699	791.353
24.57	6.13767	48.8288	7.67209	791.365
24.59	6.15041	48.8493	7.68802	791.377
24.61	6.16461	48.8672	7.70576	791.392
24.63	6.17869	48.8866	7.72336	791.406
24.65	6.19177	48.9131	7.73971	791.419
24.67	6.2044	48.9341	7.7555	791.431
24.69	6.21763	48.9594	7.77204	791.445
24.71	6.23196	48.9808	7.78995	791.459
24.73	6.24579	49.0006	7.80724	791.473
24.75	6.25849	49.0209	7.82311	791.486
24.77	6.27082	49.0484	7.83853	791.498
24.79	6.28383	49.0667	7.85479	791.511
24.81	6.29817	49.0893	7.87271	791.525
24.83	6.31223	49.1187	7.89029	791.539
24.85	6.32522	49.1374	7.90652	791.552
24.87	6.33764	49.1588	7.92205	791.565
24.89	6.35069	49.1852	7.93836	791.578
24.91	6.36508	49.2037	7.95635	791.592
24.93	6.37922	49.2225	7.97403	791.606
24.95	6.39216	49.246	7.9902	791.619
24.97	6.40448	49.2635	8.0056	791.632
24.99	6.41744	49.2779	8.0218	791.644
25.01	6.43162	49.3043	8.03952	791.659
25.03	6.44545	49.3196	8.05681	791.673
25.05	6.45829	49.3406	8.07286	791.685
25.07	6.47087	49.3651	8.08859	791.698
25.09	6.48414	49.3843	8.10517	791.711
25.11	6.49864	49.403	8.1233	791.726
25.13	6.5128	49.4257	8.141	791.74
25.15	6.52559	49.442	8.15699	791.753
25.17	6.53769	49.4592	8.17211	791.765
25.19	6.55038	49.4826	8.18798	791.777
25.21	6.56457	49.5012	8.20572	791.792
25.23	6.57872	49.5233	8.2234	791.806
25.25	6.59177	49.5508	8.23971	791.819
25.27	6.60437	49.571	8.25546	791.831
25.29	6.6176	49.5921	8.272	791.845
25.31	6.63194	49.6139	8.28993	791.859
25.33	6.64576	49.6308	8.3072	791.873
25.35	6.65849	49.646	8.32311	791.886
25.37	6.67084	49.6686	8.33855	791.898
25.39	6.68389	49.6873	8.35487	791.911
25.41	6.69822	49.7076	8.37277	791.925
25.43	6.71228	49.734	8.39035	791.939
25.45	6.72522	49.7542	8.40652	791.952
25.47	6.73759	49.7734	8.42199	791.965
25.49	6.75063	49.7987	8.43828	791.978
25.51	6.76506	49.8154	8.45633	791.992
25.53	6.77922	49.8358	8.47403	792.006
25.55	6.79216	49.8567	8.4902	792.019
25.57	6.80452	49.8781	8.50564	792.032
25.59	6.81747	49.8954	8.52184	792.045
25.61	6.83162	49.9212	8.53952	792.059
25.63	6.84538	49.9364	8.55673	792.072
25.65	6.85826	49.9598	8.57282	792.085
25.67	6.87086	49.9822	8.58857	792.098
25.69	6.88412	50.0007	8.60515	792.111
25.71	6.89864	50.022	8.6233	792.126
25.73	6.91282	50.0419	8.64102	792.14
25.75	6.92556	50.0593	8.65695	792.153
25.77	6.93764	50.0751	8.67205	792.165
25.79	6.95037	50.0977	8.68796	792.177
25.81	6.96456	50.1143	8.7057	792.192
25.83	6.9787	50.1386	8.72338	792.206
25.85	6.99177	50.1622	8.73971	792.219
25.87	7.00439	50.1807	8.75548	792.231
25.89	7.01762	50.2033	8.77202	792.245
25.91	7.03202	50.2212	8.79003	792.259
25.93	7.04586	50.2393	8.80732	792.273
25.95	7.05854	50.2558	8.82317	792.286
25.97	7.07086	50.2796	8.83857	792.298
25.99	7.08386	50.294	8.85483	792.311
26.01	7.09822	50.3156	8.87277	792.325
26.03	7.11234	50.3387	8.89043	792.339
26.05	7.12527	50.355	8.90658	792.352
26.07	7.13764	50.3758	8.92205	792.365
26.09	7.15067	50.3987	8.93834	792.378
26.11	7.16505	50.4172	8.95631	792.392
26.13	7.17922	50.4373	8.97403	792.406
26.15	7.19219	50.4609	8.99024	792.419
26.17	7.20452	50.4785	9.00564	792.432
26.19	7.2175	50.4949	9.02188	792.445
26.21	7.23165	50.5184	9.03956	792.459
26.23	7.24542	50.5322	9.05677	792.472
26.25	7.25828	50.5581	9.07284	792.485
26.27	7.27089	50.5806	9.08861	792.498
26.29	7.28414	50.6015	9.10517	792.511
26.31	7.29867	50.6234	9.12334	792.526
26.33	7.31285	50.6438	9.14106	792.54
26.35	7.32558	50.6557	9.15697	792.553
26.37	7.33762	50.6715	9.17203	792.565
26.39	7.35037	50.6936	9.18796	792.577
26.41	7.36456	50.7084	9.2057	792.592
26.43	7.3787	50.7323	9.22338	792.606
26.45	7.3918	50.7579	9.23975	792.619
26.47	7.4044	50.7781	9.2555	792.631
26.49	7.41763	50.7996	9.27204	792.645
26.51	7.43202	50.8191	9.29003	792.659
26.53	7.44589	50.8343	9.30736	792.673
26.55	7.45855	50.8495	9.32319	792.686
26.57	7.47091	50.8701	9.33863	792.698
26.59	7.48391	50.8865	9.35489	792.711
26.61	7.49823	50.9063	9.37279	792.725
26.63	7.51234	50.9317	9.39043	792.739
26.65	7.52527	50.9492	9.40658	792.752
26.67	7.53762	50.9677	9.42203	792.765
26.69	7.55064	50.9889	9.4383	792.778
26.71	7.56505	51.0091	9.45631	792.792
26.73	7.57922	51.0279	9.47403	792.806
26.75	7.59213	51.0482	9.49016	792.819
26.77	7.60448	51.0661	9.5056	792.832
26.79	7.61749	51.0823	9.52186	792.845
26.81	7.63165	51.1042	9.53956	792.859
26.83	7.64543	51.1147	9.55679	792.872
26.85	7.65826	51.1355	9.57282	792.885
26.87	7.67086	51.1587	9.58857	792.898
26.89	7.68414	51.1735	9.60517	792.911
26.91	7.69869	51.1916	9.62336	792.926
26.93	7.71282	51.2125	9.64102	792.94
26.95	7.72554	51.2272	9.65693	792.953
26.97	7.73765	51.2418	9.67207	792.965
26.99	7.75038	51.2647	9.68798	792.977
27.01	7.76451	51.2786	9.70564	792.992
27.03	7.77864	51.3007	9.7233	793.006
27.05	7.79179	51.3226	9.73973	793.019
27.07	7.80443	51.3405	9.75554	793.031
27.09	7.81768	51.3587	9.7721	793.045
27.11	7.83199	51.3784	9.78999	793.059
27.13	7.84579	51.393	9.80724	793.073
27.15	7.85849	51.411	9.82311	793.086
27.17	7.87087	51.4336	9.83859	793.098
27.19	7.88393	51.4502	9.85491	793.111
27.21	7.89823	51.4703	9.87279	793.125
27.23	7.91231	51.4936	9.89039	793.139
27.25	7.92525	51.5076	9.90656	793.152
27.27	7.93764	51.5237	9.92205	793.165
27.29	7.95066	51.5459	9.93832	793.178
27.31	7.96501	51.5618	9.95627	793.192
27.33	7.97917	51.5779	9.97397	793.206
27.35	7.99211	51.598	9.99014	793.219
27.37	8.00448	51.614	10.0056	793.232
27.39	8.01744	51.6274	10.0218	793.244
27.41	8.03162	51.6483	10.0395	793.259
27.43	8.04542	51.6611	10.0568	793.272
27.45	8.05821	51.6826	10.0728	793.285
27.47	8.07082	51.7053	10.0885	793.298
27.49	8.08412	51.7208	10.1052	793.311
27.51	8.09866	51.7404	10.1233	793.326
27.53	8.11282	51.7588	10.141	793.34
27.55	8.12551	51.7738	10.1569	793.353
27.57	8.1376	51.7857	10.172	793.365
27.59	8.15041	51.8087	10.188	793.377
27.61	8.16457	51.8192	10.2057	793.392
27.63	8.17867	51.842	10.2233	793.406
27.65	8.19179	51.863	10.2397	793.419
27.67	8.20445	51.881	10.2556	793.432
27.69	8.21767	51.8981	10.2721	793.445
27.71	8.23199	51.9183	10.29	793.459
27.73	8.24581	51.9322	10.3073	793.473
27.75	8.25854	51.9446	10.3232	793.486
27.77	8.27087	51.9637	10.3386	793.498
27.79	8.28388	51.9781	10.3548	793.511
27.81	8.2982	51.9946	10.3728	793.525
27.83	8.31231	52.0154	10.3904	793.539
27.85	8.32528	52.0294	10.4066	793.552
27.87	8.33762	52.0466	10.422	793.565
27.89	8.35061	52.0714	10.4383	793.578
27.91	8.36505	52.0883	10.4563	793.592
27.93	8.37924	52.1037	10.474	793.606
27.95	8.39221	52.1251	10.4903	793.619
27.97	8.40455	52.1397	10.5057	793.632
27.99	8.41749	52.1511	10.5219	793.645
28.01	8.43158	52.1728	10.5395	793.659
28.03	8.44534	52.1845	10.5567	793.672
28.05	8.45819	52.206	10.5727	793.685
28.07	8.47082	52.2275	10.5885	793.698
28.09	8.48411	52.2428	10.6051	793.711
28.11	8.49867	52.2586	10.6233	793.726
28.13	8.51283	52.2815	10.641	793.74
28.15	8.52554	52.2947	10.6569	793.753
28.17	8.53764	52.3061	10.672	793.765
28.19	8.55038	52.3271	10.688	793.777
28.21	8.56457	52.3409	10.7057	793.792
28.23	8.57872	52.355	10.7234	793.806
28.25	8.59184	52.377	10.7398	793.819
28.27	8.60443	52.3929	10.7555	793.831
28.29	8.61765	52.4067	10.7721	793.845
28.31	8.63197	52.4244	10.79	793.859
28.33	8.64582	52.4368	10.8073	793.873
28.35	8.6585	52.4492	10.8231	793.886
28.37	8.67086	52.4683	10.8386	793.898
28.39	8.68389	52.4824	10.8549	793.911
28.41	8.69825	52.497	10.8728	793.925
28.43	8.71233	52.5197	10.8904	793.939
28.45	8.72523	52.5321	10.9065	793.952
28.47	8.73762	52.5481	10.922	793.965
28.49	8.75066	52.5713	10.9383	793.978
28.51	8.76505	52.583	10.9563	793.992
28.53	8.77927	52.5989	10.9741	794.006
28.55	8.79223	52.618	10.9903	794.019
28.57	8.80453	52.6296	11.0057	794.032
28.59	8.81744	52.6409	11.0218	794.044
28.61	8.83155	52.6612	11.0394	794.059
28.63	8.84535	52.6733	11.0567	794.072
28.65	8.85821	52.6897	11.0728	794.085
28.67	8.87082	52.7115	11.0885	794.098
28.69	8.88412	52.7261	11.1052	794.111
28.71	8.89867	52.7433	11.1233	794.126
28.73	8.91283	52.7592	11.141	794.14
28.75	8.92556	52.7703	11.1569	794.153
28.77	8.93762	52.78	11.172	794.165
28.79	8.95038	52.7969	11.188	794.177
28.81	8.96459	52.8084	11.2057	794.192
28.83	8.9787	52.8251	11.2234	794.206
28.85	8.99184	52.8443	11.2398	794.219
28.87	9.00443	52.8601	11.2555	794.231
28.89	9.01763	52.8761	11.272	794.245
28.91	9.03199	52.8935	11.29	794.259
28.93	9.04581	52.908	11.3073	794.273
28.95	9.0585	52.9196	11.3231	794.286
28.97	9.07087	52.9395	11.3386	794.298
28.99	9.08393	52.9505	11.3549	794.311
29.01	9.0983	52.9662	11.3729	794.325
29.03	9.11236	52.9861	11.3905	794.339
29.05	9.12527	52.9992	11.4066	794.352
29.07	9.13762	53.0154	11.422	794.365
29.09	9.15063	53.0384	11.4383	794.378
29.11	9.16505	53.0497	11.4563	794.392
29.13	9.17925	53.0641	11.4741	794.406
29.15	9.19218	53.0854	11.4902	794.419
29.17	9.20452	53.0986	11.5056	794.432
29.19	9.21745	53.1083	11.5218	794.445
29.21	9.23157	53.1304	11.5395	794.459
29.23	9.24529	53.1379	11.5566	794.472
29.25	9.25815	53.1528	11.5727	794.485
29.27	9.27081	53.1696	11.5885	794.498
29.29	9.28412	53.1835	11.6052	794.511
29.31	9.29867	53.1981	11.6233	794.526
29.33	9.31287	53.2175	11.6411	794.54
29.35	9.32558	53.2287	11.657	794.553
29.37	9.33765	53.2395	11.6721	794.565
29.39	9.3504	53.2556	11.688	794.577
29.41	9.36461	53.2647	11.7058	794.592
29.43	9.37877	53.279	11.7235	794.606
29.45	9.39184	53.2964	11.7398	794.619
29.47	9.40443	53.3111	11.7555	794.631
29.49	9.41763	53.3244	11.772	794.645
29.51	9.43196	53.3412	11.7899	794.659
29.53	9.44582	53.3525	11.8073	794.673
29.55	9.4585	53.365	11.8231	794.686
