Repository: Mat-O-Lab/resources

File: mechanics/data/Zugversuch_eng_ETFE-Ref+Groesseneffekt2.TRA (part 1 of 20)
"aktuelle Probe"	"12"
"Einspannlänge"	832.756	"mm"
"Messlänge"	"nicht bekannt"
"Probenbreite b0"	11.8	"mm"
"Probendicke a0"	0.19	"mm"
"Prüfgeschwindigkeit"	150	"mm/min"
"Vorkraft"	0.2	"N"
"Weg nach Bruch"	5	"mm"
"E-Modul"	1122.17	"N/mm²"
"Dehnung bei Fmax"	329.978	"%"
"Dehnung bei Bruch"	336.912	"%"
"obere Streckgrenze"	"nicht bekannt"
"Kraftmaximum"	38.7942	"N/mm²"
"Bruchkraft"	"nicht bekannt"
"Geschwindigkeit E-Modul"	1	"%L0/min"
"Datum"	"20.02.2008"
"Prüfzeit"	"Standardweg"	"Standardkraft"	"Dehnung"	"Traverse abs."
"s"	"mm"	"N"	"%"	"mm"
0.0203125	5.6692e-005	0.205079	7.0865e-005	785.204
0.420312	0.00104953	0.215108	0.00131191	785.205
0.490312	0.00205865	0.222473	0.00257331	785.206
0.570313	0.00306776	0.23595	0.0038347	785.207
0.650312	0.00419081	0.25021	0.00523851	785.208
0.730313	0.00523247	0.263687	0.00654059	785.209
0.810313	0.00633924	0.27638	0.00792405	785.21
0.890312	0.00744601	0.292677	0.00930752	785.212
0.970312	0.00850396	0.305841	0.0106299	785.213
1.05031	0.00957818	0.319161	0.0119727	785.214
1.13031	0.0106687	0.337495	0.0133358	785.215
1.21031	0.0117429	0.352069	0.0146786	785.216
1.29031	0.0128334	0.367426	0.0160417	785.217
1.37031	0.013875	0.384507	0.0173438	785.218
1.45031	0.014933	0.405662	0.0186662	785.219
1.53031	0.0159909	0.42337	0.0199887	785.22
1.61031	0.0170489	0.438571	0.0213111	785.221
1.69031	0.0181068	0.456592	0.0226335	785.222
1.77031	0.0191973	0.480098	0.0239966	785.223
1.85031	0.0202553	0.499999	0.0253191	785.224
1.93031	0.0213458	0.522095	0.0266822	785.225
2.01031	0.0223874	0.54372	0.0279843	785.226
2.09031	0.0234291	0.559704	0.0292864	785.228
2.18031	0.0245521	0.580546	0.0306902	785.229
2.26031	0.0256426	0.600605	0.0320533	785.23
2.34031	0.0267006	0.62223	0.0333757	785.231
2.42031	0.0277911	0.652474	0.0347388	785.232
2.50031	0.0289141	0.67504	0.0361426	785.233
2.58031	0.0299721	0.696039	0.0374651	785.234
2.66031	0.03103	0.717351	0.0387875	785.235
2.74031	0.0321205	0.737252	0.0401506	785.236
2.82031	0.0332273	0.762795	0.0415341	785.237
2.90031	0.0343178	0.787868	0.0428972	785.238
2.98031	0.0353594	0.811688	0.0441993	785.239
3.06031	0.0363848	0.839111	0.045481	785.24
3.14031	0.0374428	0.870609	0.0468034	785.242
3.22031	0.038517	0.894272	0.0481462	785.243
3.30031	0.0395749	0.918718	0.0494686	785.244
3.37031	0.040584	0.942537	0.05073	785.245
3.45031	0.0415931	0.970274	0.0519914	785.246
3.53031	0.0426674	0.996601	0.0533342	785.247
3.61031	0.043709	1.02575	0.0546363	785.248
3.69031	0.0447507	1.048	0.0559384	785.249
3.77031	0.0457924	1.07307	0.0572405	785.25
3.85031	0.0468666	1.0983	0.0585832	785.251
3.93031	0.0479083	1.12761	0.0598853	785.252
4.01031	0.0489987	1.16099	0.0612484	785.253
4.09031	0.050073	1.19092	0.0625912	785.254
4.17031	0.0511472	1.2185	0.063934	785.255
4.25031	0.0522702	1.24623	0.0653378	785.256
4.33031	0.0533119	1.27413	0.0666399	785.257
4.41031	0.0543698	1.30265	0.0679623	785.258
4.49031	0.0554603	1.33085	0.0693254	785.26
4.57031	0.0565671	1.36392	0.0707089	785.261
4.65031	0.0575925	1.39181	0.0719906	785.262
4.73031	0.0586342	1.41971	0.0732927	785.263
4.81031	0.0597084	1.45497	0.0746355	785.264
4.89031	0.0607338	1.48302	0.0759172	785.265
4.97031	0.0618243	1.51608	0.0772803	785.266
5.05031	0.0628985	1.54742	0.0786231	785.267
5.13031	0.0640215	1.58268	0.0800269	785.268
5.21031	0.0650632	1.61465	0.081329	785.269
5.29031	0.0661211	1.64724	0.0826514	785.27
5.37031	0.0671628	1.68109	0.0839535	785.271
5.46031	0.0682859	1.71839	0.0853573	785.272
5.54031	0.0693601	1.7549	0.0867001	785.273
5.62031	0.070418	1.78859	0.0880225	785.275
5.70031	0.071476	1.82244	0.0893449	785.276
5.78031	0.0725827	1.85378	0.0907284	785.277
5.86031	0.0736569	1.88293	0.0920712	785.278
5.94031	0.0747312	1.91506	0.093414	785.279
6.02031	0.0758054	1.94937	0.0947567	785.28
6.10031	0.0768796	1.98745	0.0960995	785.281
6.18031	0.0779538	2.02428	0.0974423	785.282
6.26031	0.079028	2.05938	0.0987851	785.283
6.34031	0.0801023	2.09057	0.100128	785.284
6.42031	0.0811439	2.12269	0.10143	785.285
6.50031	0.0821856	2.15811	0.102732	785.286
6.58031	0.0832761	2.19211	0.104095	785.287
6.66031	0.0843178	2.22518	0.105397	785.288
6.74031	0.0854245	2.25667	0.106781	785.29
6.82031	0.086515	2.29256	0.108144	785.291
6.90031	0.0876218	2.32907	0.109527	785.292
6.98031	0.0886472	2.35947	0.110809	785.293
7.06031	0.0897214	2.39081	0.112152	785.294
7.15031	0.0908444	2.42842	0.113556	785.295
7.23031	0.0918861	2.46227	0.114858	785.296
7.31031	0.0929766	2.49753	0.116221	785.297
7.39031	0.0940671	2.53624	0.117584	785.298
7.47031	0.0951413	2.57416	0.118927	785.299
7.55031	0.0962318	2.6066	0.12029	785.3
7.63031	0.0972898	2.64123	0.121612	785.301
7.71031	0.0983477	2.67351	0.122935	785.302
7.79031	0.099487	2.70344	0.124359	785.304
7.86031	0.100496	2.73557	0.12562	785.305
7.94031	0.101505	2.7713	0.126882	785.306
8.02031	0.102596	2.80264	0.128245	785.307
8.10031	0.103637	2.83304	0.129547	785.308
8.18031	0.104695	2.86798	0.130869	785.309
8.26031	0.105737	2.90293	0.132171	785.31
8.34031	0.106844	2.9407	0.133555	785.311
8.42031	0.107918	2.97298	0.134898	785.312
8.50031	0.10896	3.00636	0.1362	785.313
8.58031	0.11005	3.03832	0.137563	785.314
8.66031	0.111124	3.07327	0.138905	785.315
8.75031	0.112264	3.10994	0.14033	785.316
8.83031	0.113289	3.14034	0.141611	785.317
8.91031	0.11438	3.17105	0.142974	785.318
8.99031	0.115438	3.20396	0.144297	785.32
9.07031	0.116528	3.23703	0.14566	785.321
9.15031	0.117602	3.2726	0.147003	785.322
9.23031	0.118676	3.31021	0.148346	785.323
9.31031	0.119751	3.34484	0.149688	785.324
9.39031	0.120825	3.38073	0.151031	785.325
9.47031	0.121899	3.41364	0.152374	785.326
9.55031	0.122973	3.4478	0.153717	785.327
9.63031	0.12408	3.47867	0.1551	785.328
9.71031	0.125106	3.51487	0.156382	785.329
9.79031	0.126147	3.54966	0.157684	785.33
9.87031	0.127205	3.58397	0.159006	785.331
9.95031	0.128296	3.61908	0.16037	785.332
10.0303	0.129354	3.65136	0.161692	785.333
10.1103	0.13046	3.6863	0.163075	785.335
10.1903	0.131551	3.72376	0.164439	785.336
10.2703	0.132576	3.7551	0.16572	785.337
10.3503	0.133634	3.78895	0.167043	785.338
10.4303	0.13466	3.82107	0.168324	785.339
10.5103	0.135685	3.85132	0.169606	785.34
10.5903	0.136743	3.88391	0.170929	785.341
10.6703	0.137768	3.91556	0.17221	785.342
10.7503	0.138875	3.94879	0.173594	785.343
10.8303	0.1399	3.98279	0.174876	785.344
10.9103	0.141007	4.01366	0.176259	785.345
10.9903	0.142098	4.05112	0.177622	785.346
11.0703	0.143156	4.08904	0.178945	785.347
11.1503	0.144246	4.12853	0.180308	785.348
11.2303	0.145304	4.16473	0.18163	785.349
11.3103	0.146427	4.19748	0.183034	785.351
11.3903	0.147469	4.23227	0.184336	785.352
11.4703	0.148494	4.2633	0.185618	785.353
11.5503	0.149601	4.30216	0.187001	785.354
11.6303	0.150643	4.3382	0.188303	785.355
11.7103	0.151684	4.37283	0.189605	785.356
11.7903	0.152791	4.40496	0.190989	785.357
11.8703	0.153898	4.43802	0.192372	785.358
11.9503	0.154907	4.47156	0.193634	785.359
12.0303	0.155949	4.50133	0.194936	785.36
12.1103	0.15699	4.53863	0.196238	785.361
12.1903	0.158032	4.57122	0.19754	785.362
12.2703	0.159139	4.60272	0.198923	785.363
12.3503	0.16018	4.63469	0.200225	785.364
12.4303	0.161255	4.66916	0.201568	785.365
12.5103	0.162345	4.70333	0.202931	785.366
12.5903	0.163452	4.73639	0.204315	785.368
12.6703	0.164461	4.76977	0.205576	785.369
12.7503	0.165551	4.80581	0.206939	785.37
12.8203	0.166561	4.83371	0.208201	785.371
12.9003	0.16757	4.8674	0.209462	785.372
12.9803	0.168644	4.90203	0.210805	785.373
13.0603	0.169734	4.93635	0.212168	785.374
13.1403	0.170809	4.97004	0.213511	785.375
13.2203	0.171867	5.00185	0.214833	785.376
13.3003	0.172941	5.03319	0.216176	785.377
13.3803	0.173982	5.06171	0.217478	785.378
13.4603	0.175073	5.0976	0.218841	785.379
13.5403	0.176163	5.13192	0.220204	785.38
13.6203	0.177173	5.16467	0.221466	785.381
13.7003	0.178214	5.20071	0.222768	785.382
13.7803	0.17924	5.23127	0.22405	785.383
13.8603	0.180298	5.26449	0.225372	785.384
13.9403	0.181404	5.29787	0.226755	785.386
14.0203	0.182462	5.33219	0.228078	785.387
14.1003	0.18352	5.36572	0.2294	785.388
14.1803	0.184594	5.40145	0.230743	785.389
14.2603	0.185701	5.43499	0.232127	785.39
14.3403	0.186792	5.46539	0.23349	785.391
14.4203	0.18785	5.49939	0.234812	785.392
14.5003	0.188924	5.53026	0.236155	785.393
14.5803	0.190014	5.55988	0.237518	785.394
14.6603	0.191072	5.59232	0.23884	785.395
14.7403	0.192163	5.63071	0.240203	785.396
14.8203	0.193188	5.66346	0.241485	785.397
14.9003	0.194214	5.69872	0.242767	785.398
14.9803	0.195304	5.72975	0.24413	785.399
15.0603	0.196411	5.76673	0.245514	785.401
15.1403	0.197485	5.80152	0.246856	785.402
15.2203	0.198559	5.83192	0.248199	785.403
15.3003	0.199585	5.8664	0.249481	785.404
15.3803	0.200659	5.89758	0.250824	785.405
15.3903	0.200773	5.90213	0.250966	785.405
15.6303	0.20686	6.20567	0.258575	785.411
15.6503	0.212199	6.38368	0.265248	785.416
15.6703	0.220597	6.63661	0.275746	785.425
15.6803	0.225773	6.77921	0.282216	785.43
15.6903	0.231274	6.94109	0.289093	785.435
15.7003	0.237166	7.11582	0.296458	785.441
15.7103	0.243709	7.29838	0.304636	785.448
15.7203	0.250691	7.49066	0.313364	785.455
15.7303	0.257576	7.69014	0.32197	785.462
15.7403	0.264282	7.89778	0.330352	785.468
15.7503	0.270857	8.09977	0.338572	785.475
15.7603	0.277107	8.30318	0.346384	785.481
15.7703	0.283032	8.51661	0.35379	785.487
15.7803	0.289103	8.72879	0.361379	785.493
15.7903	0.295451	8.94097	0.369313	785.5
15.8003	0.301863	9.15879	0.377329	785.506
15.8103	0.308569	9.37144	0.385711	785.513
15.8203	0.315763	9.58409	0.394704	785.52
15.8303	0.322957	9.80019	0.403696	785.527
15.8403	0.330021	10.0149	0.412526	785.534
15.8503	0.33702	10.2322	0.421274	785.541
15.8603	0.343628	10.4477	0.429535	785.548
15.8703	0.349764	10.6583	0.437205	785.554
15.8803	0.355916	10.8732	0.444895	785.56
15.8903	0.362231	11.0858	0.452789	785.566
15.9003	0.368628	11.2952	0.460785	785.573
15.9103	0.37535	11.5077	0.469187	785.579
15.9203	0.382527	11.7225	0.478159	785.587
15.9303	0.389705	11.9311	0.487131	785.594
15.9403	0.396801	12.1415	0.496002	785.601
15.9503	0.403816	12.3515	0.504771	785.608
15.9603	0.410425	12.5612	0.513031	785.615
15.9703	0.416609	12.7737	0.520762	785.621
15.9803	0.422745	12.9812	0.528432	785.627
15.9903	0.429028	13.1893	0.536285	785.633
16.0003	0.435408	13.395	0.54426	785.64
16.0103	0.44213	13.6027	0.552663	785.646
16.0203	0.449227	13.8051	0.561533	785.653
16.0303	0.456355	14.0131	0.570444	785.66
16.0403	0.463289	14.2184	0.579111	785.667
16.0503	0.470092	14.4183	0.587616	785.674
16.0603	0.47657	14.6223	0.595713	785.681
16.0703	0.482706	14.8259	0.603383	785.687
16.0803	0.488908	15.0267	0.611134	785.693
16.0903	0.495369	15.2313	0.619211	785.699
16.1003	0.501896	15.4385	0.62737	785.706
16.1103	0.508764	15.6387	0.635955	785.713
16.1203	0.51604	15.8412	0.64505	785.72
16.1303	0.523331	16.0423	0.654164	785.727
16.1403	0.530444	16.2394	0.663055	785.735
16.1503	0.537443	16.4412	0.671803	785.742
16.1603	0.543986	16.6384	0.679982	785.748
16.1703	0.550024	16.8364	0.68753	785.754
16.1803	0.556014	17.0355	0.695017	785.76
16.1903	0.562182	17.2274	0.702728	785.766
16.2003	0.568416	17.4211	0.71052	785.773
16.2103	0.575008	17.6197	0.71876	785.779
16.2203	0.582088	17.8129	0.72761	785.786
16.2303	0.5892	18.007	0.736501	785.793
16.2403	0.596264	18.2084	0.74533	785.8
16.2503	0.603296	18.4057	0.754119	785.807
16.2603	0.609952	18.6021	0.762441	785.814
16.2703	0.616202	18.7981	0.770253	785.82
16.2803	0.622501	18.9935	0.778127	785.827
16.2903	0.628914	19.1906	0.786143	785.833
16.3003	0.635392	19.3835	0.79424	785.839
16.3103	0.64226	19.5788	0.802826	785.846
16.3203	0.649503	19.77	0.811879	785.854
16.3303	0.656665	19.9583	0.820831	785.861
16.3403	0.663647	20.1494	0.829559	785.868
16.3503	0.670451	20.3379	0.838063	785.875
16.3603	0.676847	20.5255	0.846059	785.881
16.3703	0.682853	20.7107	0.853566	785.887
16.3803	0.688924	20.8984	0.861155	785.893
16.3903	0.695271	21.0857	0.869089	785.899
16.4003	0.701749	21.2714	0.877187	785.906
16.4103	0.708488	21.4546	0.88561	785.913
16.4203	0.715682	21.6445	0.894602	785.92
16.4303	0.722924	21.8322	0.903656	785.927
16.4403	0.729988	22.0112	0.912485	785.934
16.4503	0.737003	22.1985	0.921254	785.941
16.4603	0.743628	22.3806	0.929535	785.948
16.4703	0.74978	22.5614	0.937225	785.954
16.4803	0.7559	22.7476	0.944875	785.96
16.4903	0.762199	22.9282	0.952748	785.966
16.5003	0.768562	23.108	0.960703	785.973
16.5103	0.775268	23.2868	0.969085	785.979
16.5203	0.782446	23.467	0.978057	785.987
16.5303	0.78964	23.6406	0.98705	785.994
16.5403	0.796736	23.8205	0.99592	786.001
16.5503	0.803751	23.9965	1.00469	786.008
16.5603	0.810359	24.1722	1.01295	786.014
16.5703	0.816544	24.3521	1.02068	786.021
16.5803	0.822713	24.5227	1.02839	786.027
16.5903	0.828995	24.6971	1.03624	786.033
16.6003	0.835424	24.8722	1.04428	786.04
16.6103	0.842146	25.0455	1.05268	786.046
16.6203	0.849243	25.2136	1.06155	786.053
16.6303	0.856339	25.3896	1.07042	786.06
16.6403	0.863273	25.5586	1.07909	786.067
16.6503	0.870076	25.7258	1.0876	786.074
16.6603	0.876521	25.9003	1.09565	786.081
16.6703	0.882641	26.0686	1.1033	786.087
16.6803	0.888842	26.2368	1.11105	786.093
16.6903	0.895304	26.407	1.11913	786.099
16.7003	0.901863	26.5751	1.12733	786.106
16.7103	0.908732	26.7418	1.13591	786.113
16.7203	0.916007	26.9111	1.14501	786.12
16.7303	0.923331	27.0759	1.15416	786.127
16.7403	0.93046	27.2405	1.16308	786.135
16.7503	0.937491	27.4074	1.17186	786.142
16.7603	0.944034	27.5664	1.18004	786.148
16.7703	0.950057	27.7286	1.18757	786.154
16.7803	0.95603	27.8916	1.19504	786.16
16.7903	0.962182	28.0469	1.20273	786.166
16.8003	0.968416	28.2061	1.21052	786.173
16.8103	0.975024	28.3655	1.21878	786.179
16.8203	0.982104	28.5148	1.22763	786.186
16.8303	0.989184	28.6731	1.23648	786.193
16.8403	0.996215	28.8337	1.24527	786.2
16.8503	1.00326	28.9859	1.25408	786.207
16.8603	1.00994	29.1437	1.26242	786.214
16.8703	1.01623	29.3013	1.27029	786.22
16.8803	1.02255	29.4491	1.27819	786.227
16.8903	1.02898	29.6033	1.28622	786.233
16.9003	1.03551	29.757	1.29438	786.24
16.9103	1.04237	29.9073	1.30297	786.246
16.9203	1.04958	30.0601	1.31198	786.254
16.9303	1.05673	30.2083	1.32091	786.261
16.9403	1.06368	30.3556	1.3296	786.268
16.9503	1.07045	30.5028	1.33806	786.275
16.9603	1.0768	30.6474	1.346	786.281
16.9703	1.08282	30.7877	1.35353	786.287
16.9803	1.08891	30.9362	1.36113	786.293
16.9903	1.09524	31.0826	1.36905	786.299
17.0003	1.1017	31.2222	1.37713	786.306
17.0103	1.10842	31.3628	1.38553	786.313
17.0203	1.11565	31.507	1.39456	786.32
17.0303	1.12289	31.6467	1.40361	786.327
17.0403	1.12997	31.7837	1.41246	786.334
17.0503	1.137	31.9265	1.42125	786.341
17.0603	1.14361	32.0626	1.42951	786.348
17.0703	1.14976	32.1972	1.4372	786.354
17.0803	1.15588	32.3364	1.44485	786.36
17.0903	1.16221	32.4674	1.45277	786.366
17.1003	1.16859	32.5968	1.46074	786.373
17.1103	1.17533	32.7299	1.46917	786.379
17.1203	1.18251	32.8618	1.47814	786.387
17.1303	1.18967	32.9875	1.48709	786.394
17.1403	1.19675	33.1174	1.49594	786.401
17.1503	1.20377	33.2445	1.50471	786.408
17.1603	1.21036	33.3714	1.51295	786.414
17.1703	1.21656	33.5012	1.5207	786.421
17.1803	1.2227	33.6214	1.52837	786.427
17.1903	1.22896	33.7475	1.5362	786.433
17.2003	1.23538	33.8748	1.54422	786.439
17.2103	1.24211	33.998	1.55264	786.446
17.2203	1.24924	34.1185	1.56155	786.453
17.2303	1.25637	34.2473	1.57046	786.46
17.2403	1.26331	34.367	1.57913	786.467
17.2503	1.27009	34.4826	1.58762	786.474
17.2603	1.27654	34.6068	1.59567	786.481
17.2703	1.28264	34.7257	1.6033	786.487
17.2803	1.28883	34.8434	1.61103	786.493
17.2903	1.29529	34.9617	1.61911	786.499
17.3003	1.30186	35.0792	1.62733	786.506
17.3103	1.30875	35.1927	1.63594	786.513
17.3203	1.31604	35.3085	1.64505	786.52
17.3303	1.32336	35.4207	1.6542	786.527
17.3403	1.33049	35.5309	1.66312	786.535
17.3503	1.33752	35.6438	1.67191	786.542
17.3603	1.34408	35.7506	1.6801	786.548
17.3703	1.35012	35.8593	1.68765	786.554
17.3803	1.35611	35.9692	1.69514	786.56
17.3903	1.36226	36.0731	1.70283	786.566
17.4003	1.3685	36.1784	1.71062	786.573
17.4103	1.37507	36.2854	1.71884	786.579
17.4203	1.38214	36.3869	1.72767	786.586
17.4303	1.38923	36.4875	1.73654	786.593
17.4403	1.39626	36.5952	1.74533	786.6
17.4503	1.40328	36.6977	1.7541	786.607
17.4603	1.40994	36.8	1.76242	786.614
17.4703	1.41622	36.8987	1.77027	786.62
17.4803	1.4225	36.9968	1.77813	786.627
17.4903	1.42893	37.0963	1.78616	786.633
17.5003	1.43546	37.1923	1.79432	786.64
17.5103	1.44233	37.2899	1.80291	786.646
17.5203	1.44955	37.3858	1.81194	786.654
17.5303	1.45671	37.4807	1.82089	786.661
17.5403	1.46366	37.5729	1.82958	786.668
17.5503	1.47043	37.665	1.83804	786.675
17.5603	1.47678	37.7564	1.84598	786.681
17.5703	1.4828	37.8463	1.8535	786.687
17.5803	1.48889	37.9368	1.86111	786.693
17.5903	1.49527	38.0287	1.86909	786.699
17.6003	1.50173	38.1167	1.87717	786.706
17.6103	1.50844	38.2007	1.88555	786.713
17.6203	1.51562	38.2897	1.89452	786.72
17.6303	1.52283	38.3748	1.90353	786.727
17.6403	1.52989	38.4577	1.91236	786.734
17.6503	1.53692	38.5467	1.92115	786.741
17.6603	1.54356	38.6296	1.92945	786.748
17.6703	1.54973	38.7078	1.93716	786.754
17.6803	1.55587	38.7918	1.94483	786.76
17.6903	1.56217	38.8693	1.95271	786.766
17.7003	1.56855	38.948	1.96068	786.773
17.7103	1.57528	39.0252	1.96911	786.779
17.7203	1.58246	39.1044	1.97808	786.787
17.7303	1.58966	39.1802	1.98707	786.794
17.7403	1.59675	39.2562	1.99594	786.801
17.7503	1.60378	39.3286	2.00473	786.808
17.7603	1.61039	39.4045	2.01299	786.814
17.7703	1.61656	39.4814	2.0207	786.821
17.7803	1.62271	39.5505	2.02839	786.827
17.7903	1.62901	39.622	2.03626	786.833
17.8003	1.63542	39.692	2.04428	786.84
17.8103	1.64216	39.7638	2.0527	786.846
17.8203	1.64924	39.8291	2.06155	786.853
17.8303	1.65634	39.8989	2.07042	786.86
17.8403	1.66326	39.966	2.07907	786.867
17.8503	1.67006	40.0268	2.08757	786.874
17.8603	1.67654	40.0908	2.09567	786.881
17.8703	1.68267	40.1578	2.10334	786.887
17.8803	1.68887	40.22	2.11109	786.893
17.8903	1.69535	40.2847	2.11919	786.899
17.9003	1.70188	40.3496	2.12735	786.906
17.9103	1.70873	40.4074	2.13591	786.913
17.9203	1.71602	40.4682	2.14503	786.92
17.9303	1.72333	40.5302	2.15416	786.927
17.9403	1.73048	40.5868	2.1631	786.935
17.9503	1.73751	40.6467	2.17188	786.942
17.9603	1.74403	40.7018	2.18004	786.948
17.9703	1.75007	40.7578	2.18759	786.954
17.9803	1.75605	40.8147	2.19506	786.96
17.9903	1.7622	40.8664	2.20275	786.966
18.0003	1.76845	40.9197	2.21056	786.973
18.0103	1.77504	40.9767	2.2188	786.979
18.0203	1.7821	41.0286	2.22763	786.986
18.0303	1.78918	41.0787	2.23648	786.993
18.0403	1.79623	41.1315	2.24529	787
18.0503	1.80325	41.1834	2.25406	787.007
18.0603	1.80992	41.2357	2.2624	787.014
18.0703	1.81622	41.2838	2.27027	787.02
18.0803	1.8225	41.3327	2.27813	787.027
18.0903	1.82895	41.3832	2.28618	787.033
18.1003	1.83549	41.4296	2.29436	787.04
18.1103	1.84233	41.4777	2.30291	787.046
18.1203	1.84954	41.5245	2.31192	787.054
18.1303	1.8567	41.5684	2.32087	787.061
18.1403	1.86365	41.6142	2.32956	787.068
18.1503	1.87045	41.6579	2.33806	787.075
18.1603	1.87683	41.7002	2.34604	787.081
18.1703	1.88285	41.7438	2.35357	787.087
18.1803	1.88892	41.7873	2.36115	787.093
18.1903	1.89529	41.8282	2.36911	787.099
18.2003	1.90172	41.871	2.37715	787.106
18.2103	1.90845	41.9058	2.38557	787.113
18.2203	1.91565	41.9466	2.39456	787.12
18.2303	1.92286	41.9871	2.40357	787.127
18.2403	1.92992	42.0251	2.4124	787.134
18.2503	1.93695	42.0667	2.42119	787.141
18.2603	1.94358	42.1048	2.42947	787.148
18.2703	1.94973	42.1406	2.43716	787.154
18.2803	1.9559	42.1774	2.44487	787.16
18.2903	1.96221	42.2136	2.45277	787.166
18.3003	1.96863	42.2474	2.46078	787.173
18.3103	1.97537	42.2863	2.46921	787.179
18.3203	1.98251	42.3201	2.47814	787.187
18.3303	1.98969	42.3534	2.48711	787.194
18.3403	1.99675	42.3875	2.49594	787.201
18.3503	2.00375	42.42	2.50469	787.208
18.3603	2.01034	42.4537	2.51293	787.214
18.3703	2.01654	42.4875	2.52068	787.221
18.3803	2.0227	42.5173	2.52837	787.227
18.3903	2.029	42.5499	2.53624	787.233
18.4003	2.03541	42.5812	2.54426	787.24
18.4103	2.04213	42.6119	2.55266	787.246
18.4203	2.04924	42.6422	2.56155	787.253
18.4303	2.05636	42.6749	2.57044	787.26
18.4403	2.06327	42.7055	2.57909	787.267
18.4503	2.07009	42.7301	2.58762	787.274
18.4603	2.07657	42.7591	2.59571	787.281
18.4703	2.08269	42.7876	2.60336	787.287
18.4803	2.08887	42.8155	2.61109	787.293
18.4903	2.09534	42.8429	2.61917	787.299
18.5003	2.10188	42.8738	2.62735	787.306
18.5103	2.10876	42.8965	2.63596	787.313
18.5203	2.11606	42.9228	2.64507	787.32
18.5303	2.12335	42.9506	2.65418	787.327
18.5403	2.13048	42.9709	2.6631	787.335
18.5503	2.13748	42.9974	2.67184	787.342
18.5603	2.14399	43.0201	2.67998	787.348
18.5703	2.15001	43.043	2.68751	787.354
18.5803	2.15598	43.0658	2.69498	787.36
18.5903	2.16213	43.0866	2.70267	787.366
18.6003	2.16838	43.1062	2.71048	787.372
18.6103	2.17499	43.1324	2.71874	787.379
18.6203	2.18207	43.1529	2.72759	787.386
18.6303	2.1892	43.1715	2.7365	787.393
18.6403	2.19623	43.1958	2.74529	787.4
18.6603	2.20992	43.2388	2.7624	787.414
18.6803	2.22248	43.282	2.77811	787.427
18.7003	2.23544	43.3221	2.7943	787.44
18.7203	2.24955	43.364	2.81194	787.454
18.7403	2.26366	43.3984	2.82958	787.468
18.7603	2.27688	43.432	2.8461	787.481
18.7803	2.28899	43.4672	2.86124	787.493
18.8003	2.30177	43.5012	2.87721	787.506
18.8203	2.31568	43.5321	2.8946	787.52
18.8403	2.32994	43.5671	2.91242	787.534
18.8603	2.34358	43.6037	2.92947	787.548
18.8803	2.35588	43.6338	2.94485	787.56
18.9003	2.36858	43.6633	2.96072	787.573
18.9203	2.38248	43.6943	2.9781	787.587
18.9403	2.39675	43.723	2.99594	787.601
18.9603	2.41034	43.7504	3.01293	787.614
18.9803	2.42268	43.7764	3.02835	787.627
19.0003	2.43538	43.8045	3.04422	787.639
19.0203	2.44921	43.8297	3.06151	787.653
19.0403	2.46326	43.859	3.07907	787.667
19.0603	2.47654	43.8812	3.09567	787.681
19.0803	2.48887	43.9076	3.11109	787.693
19.1003	2.50188	43.9342	3.12735	787.706
19.1203	2.51601	43.9568	3.14501	787.72
19.1403	2.53041	43.9753	3.16301	787.735
19.1603	2.54394	43.9982	3.17992	787.748
19.1803	2.556	44.0171	3.195	787.76
19.2003	2.56846	44.0339	3.21058	787.773
19.2203	2.58217	44.0535	3.22771	787.786
19.2403	2.59626	44.0753	3.24533	787.8
19.2603	2.6099	44.0926	3.26238	787.814
19.2803	2.62247	44.1155	3.27809	787.827
19.3003	2.63546	44.1362	3.29432	787.84
19.3203	2.64952	44.1563	3.3119	787.854
19.3403	2.6636	44.1751	3.3295	787.868
19.3603	2.6768	44.1931	3.346	787.881
19.3803	2.68894	44.2124	3.36117	787.893
19.4003	2.70173	44.2293	3.37717	787.906
19.4203	2.71562	44.2459	3.39452	787.92
19.4403	2.72992	44.263	3.4124	787.934
19.4603	2.74363	44.2846	3.42953	787.948
19.4803	2.75593	44.3	3.44492	787.96
19.5003	2.76859	44.3186	3.46074	787.973
19.5203	2.78249	44.3404	3.47812	787.987
19.5403	2.79675	44.3553	3.49594	788.001
19.5603	2.81034	44.3717	3.51293	788.014
19.5803	2.8227	44.389	3.52837	788.027
19.6003	2.83539	44.4004	3.54424	788.039
19.6203	2.84916	44.4111	3.56145	788.053
19.6403	2.86319	44.4272	3.57899	788.067
19.6603	2.87654	44.4391	3.59567	788.081
19.6803	2.88887	44.454	3.61109	788.093
19.7003	2.9019	44.4727	3.62737	788.106
19.7203	2.91602	44.4869	3.64503	788.12
19.7403	2.93041	44.5001	3.66301	788.135
19.7603	2.94397	44.5112	3.67996	788.148
19.7803	2.95603	44.5228	3.69504	788.16
19.8003	2.96845	44.5335	3.71056	788.173
19.8203	2.98214	44.5494	3.72767	788.186
19.8403	2.99628	44.5635	3.74535	788.2
19.8603	3.00997	44.5819	3.76246	788.214
19.8803	3.02255	44.5952	3.77819	788.227
19.9003	3.03549	44.611	3.79436	788.24
19.9203	3.04957	44.6248	3.81196	788.254
19.9403	3.0637	44.6377	3.82962	788.268
19.9603	3.0769	44.648	3.84612	788.281
19.9803	3.08897	44.6615	3.86122	788.293
20.0003	3.10175	44.6762	3.87719	788.306
20.0203	3.11567	44.6884	3.89458	788.32
20.0403	3.12992	44.7015	3.9124	788.334
20.0603	3.14353	44.7209	3.92941	788.348
20.0803	3.15585	44.7331	3.94481	788.36
20.1003	3.16859	44.7431	3.96074	788.373
20.1203	3.18251	44.7574	3.97814	788.387
20.1403	3.19678	44.769	3.99598	788.401
20.1603	3.21039	44.7789	4.01299	788.414
20.1803	3.22273	44.7931	4.02841	788.427
20.2003	3.23538	44.8052	4.04422	788.439
20.2203	3.24919	44.8169	4.06149	788.453
20.2403	3.26322	44.8343	4.07903	788.467
20.2603	3.2765	44.8445	4.09563	788.481
20.2803	3.28884	44.8585	4.11105	788.493
20.3003	3.30188	44.8781	4.12735	788.506
20.3203	3.31602	44.8904	4.14503	788.52
20.3403	3.33044	44.9009	4.16305	788.535
20.3603	3.34402	44.9158	4.18002	788.548
20.3803	3.35601	44.9296	4.19502	788.56
20.4003	3.36843	44.9376	4.21054	788.573
20.4203	3.38214	44.9492	4.22767	788.586
20.4403	3.39633	44.9663	4.24541	788.6
20.4603	3.40998	44.979	4.26248	788.614
20.4803	3.42252	44.9914	4.27815	788.627
20.5003	3.43542	45.0066	4.29428	788.64
20.5203	3.44949	45.0211	4.31186	788.654
20.5403	3.46366	45.0324	4.32958	788.668
20.5603	3.47686	45.0434	4.34608	788.681
20.5803	3.48897	45.0553	4.36122	788.693
20.6003	3.50177	45.0672	4.37721	788.706
20.6203	3.51567	45.0797	4.39458	788.72
20.6403	3.52992	45.092	4.4124	788.734
20.6603	3.5435	45.109	4.42937	788.748
20.6803	3.55585	45.1224	4.44481	788.76
20.7003	3.56863	45.1335	4.46078	788.773
20.7203	3.58251	45.1506	4.47814	788.787
20.7403	3.59678	45.162	4.49598	788.801
20.7603	3.61041	45.1753	4.51301	788.815
20.7803	3.62273	45.1893	4.52841	788.827
20.8003	3.63533	45.2023	4.54416	788.839
20.8203	3.64914	45.2132	4.56143	788.853
20.8403	3.66321	45.23	4.57901	788.867
20.8603	3.67657	45.241	4.59571	788.881
20.8803	3.68889	45.2534	4.61111	788.893
20.9003	3.70191	45.2715	4.62739	788.906
20.9203	3.71606	45.2849	4.64507	788.92
20.9403	3.73044	45.2957	4.66305	788.935
20.9603	3.74399	45.3101	4.67998	788.948
20.9803	3.75596	45.3253	4.69496	788.96
21.0003	3.7684	45.3336	4.7105	788.973
21.0203	3.7821	45.3471	4.72763	788.986
21.0403	3.79628	45.3596	4.74535	789
21.0603	3.80997	45.374	4.76246	789.014
21.0803	3.8225	45.3866	4.77813	789.027
21.1003	3.83542	45.4038	4.79428	789.04
21.1203	3.84952	45.4171	4.8119	789.054
21.1403	3.86366	45.4337	4.82958	789.068
21.1603	3.8769	45.4441	4.84612	789.081
21.1803	3.88899	45.459	4.86124	789.093
21.2003	3.90177	45.4743	4.87721	789.106
21.2203	3.91571	45.4878	4.89464	789.12
21.2403	3.92994	45.5	4.91242	789.134
21.2603	3.94355	45.5209	4.92943	789.148
21.2803	3.95583	45.5334	4.94479	789.16
21.3003	3.96856	45.5445	4.9607	789.173
21.3203	3.98254	45.5613	4.97818	789.187
21.3403	3.99683	45.577	4.99604	789.201
21.3603	4.01038	45.5887	5.01297	789.214
21.3803	4.02268	45.603	5.02835	789.227
21.4003	4.03539	45.6177	5.04424	789.239
21.4203	4.04923	45.6298	5.06153	789.253
21.4403	4.06321	45.6464	5.07901	789.267
21.4603	4.07649	45.6585	5.09561	789.281
21.4803	4.08886	45.6755	5.11107	789.293
21.5003	4.1019	45.6957	5.12737	789.306
21.5203	4.11604	45.7106	5.14505	789.32
21.5403	4.13049	45.7219	5.16312	789.335
21.5603	4.14397	45.7368	5.17996	789.348
21.5803	4.15595	45.7501	5.19494	789.36
21.6003	4.16843	45.7605	5.21054	789.373
21.6203	4.18214	45.776	5.22767	789.386
21.6403	4.1963	45.7928	5.24537	789.4
21.6603	4.20997	45.8101	5.26246	789.414
21.6803	4.2225	45.8257	5.27813	789.427
21.7003	4.23546	45.842	5.29432	789.44
21.7203	4.24952	45.8573	5.3119	789.454
21.7403	4.26365	45.8708	5.32956	789.468
21.7603	4.27688	45.8833	5.3461	789.481
21.7803	4.28899	45.8966	5.36124	789.493
21.8003	4.30177	45.9125	5.37721	789.506
21.8203	4.3157	45.9269	5.39462	789.52
21.8403	4.32996	45.9413	5.41244	789.534
21.8603	4.34356	45.9604	5.42945	789.548
21.8803	4.35588	45.975	5.44485	789.56
21.9003	4.36859	45.9863	5.46074	789.573
21.9203	4.38251	46.0046	5.47814	789.587
21.9403	4.3968	46.019	5.496	789.601
21.9603	4.41038	46.0322	5.51297	789.614
21.9803	4.42268	46.0476	5.52835	789.627
22.0003	4.43531	46.0607	5.54414	789.639
22.0203	4.44913	46.069	5.56141	789.653
22.0403	4.46324	46.0859	5.57905	789.667
22.0603	4.47659	46.0982	5.59573	789.681
22.0803	4.48889	46.112	5.61111	789.693
22.1003	4.50188	46.1334	5.62735	789.706
22.1203	4.51604	46.1494	5.64505	789.72
22.1403	4.53043	46.1634	5.66303	789.735
22.1603	4.5439	46.1781	5.67988	789.748
22.1803	4.55592	46.1958	5.69489	789.76
22.2003	4.56843	46.2046	5.71054	789.773
22.2203	4.58215	46.2209	5.72769	789.786
22.2403	4.59625	46.2365	5.74531	789.8
22.2603	4.60994	46.2516	5.76242	789.814
22.2803	4.62252	46.2669	5.77815	789.827
22.3003	4.63546	46.2839	5.79432	789.84
22.3203	4.6495	46.2997	5.81188	789.854
22.3403	4.66363	46.3136	5.82954	789.868
22.3603	4.67686	46.3282	5.84608	789.881
22.3803	4.689	46.3429	5.86126	789.893
22.4003	4.7018	46.3605	5.87725	789.906
22.4203	4.71566	46.3752	5.89458	789.92
22.4403	4.72989	46.3909	5.91236	789.934
22.4603	4.74353	46.4116	5.92941	789.948
22.4803	4.75583	46.4251	5.94479	789.96
22.5003	4.76856	46.4374	5.9607	789.973
22.5203	4.78254	46.4575	5.97818	789.987
22.5403	4.79685	46.4722	5.99606	790.001
22.5603	4.81038	46.486	6.01297	790.014
22.5803	4.82268	46.5039	6.02835	790.027
22.6003	4.83534	46.5206	6.04418	790.039
22.6203	4.84913	46.5308	6.06141	790.053
22.6403	4.86319	46.5511	6.07899	790.067
22.6603	4.87654	46.5664	6.09567	790.081
22.6803	4.88891	46.5832	6.11113	790.093
22.7003	4.9019	46.6043	6.12737	790.106
22.7203	4.91606	46.6245	6.14507	790.12
22.7403	4.93044	46.6376	6.16305	790.135
22.7603	4.94395	46.6542	6.17994	790.148
22.7803	4.95598	46.6708	6.19498	790.16
22.8003	4.96846	46.6828	6.21058	790.173
22.8203	4.98217	46.6976	6.22771	790.186
22.8403	4.9963	46.7176	6.24537	790.2
22.8603	5.00997	46.7299	6.26246	790.214
22.8803	5.02253	46.7479	6.27817	790.227
22.9003	5.03549	46.7635	6.29436	790.24
22.9203	5.04957	46.7789	6.31196	790.254
22.9403	5.06368	46.7927	6.3296	790.268
22.9603	5.07688	46.8109	6.3461	790.281
22.9803	5.08902	46.8242	6.36128	790.293
23.0003	5.10177	46.8402	6.37721	790.306
23.0203	5.11565	46.8576	6.39456	790.32
23.0403	5.12992	46.8743	6.4124	790.334
23.0603	5.14351	46.8949	6.42939	790.348
23.0803	5.15582	46.9116	6.44477	790.36
23.1003	5.16855	46.9286	6.46068	790.373
23.1203	5.18249	46.9497	6.47812	790.387
23.1403	5.19677	46.9657	6.49596	790.401
23.1603	5.21034	46.9831	6.51293	790.414
23.1803	5.22266	46.9983	6.52833	790.427
23.2003	5.23538	47.0158	6.54422	790.439
23.2203	5.24918	47.0292	6.56147	790.453
23.2403	5.26317	47.0461	6.57897	790.467
23.2603	5.27654	47.0589	6.59567	790.481
23.2803	5.28891	47.0762	6.61113	790.493
23.3003	5.3019	47.095	6.62737	790.506
23.3203	5.31604	47.1089	6.64505	790.52
23.3403	5.33043	47.1246	6.66303	790.535
23.3603	5.34399	47.1395	6.67998	790.548
23.3803	5.356	47.157	6.695	790.56
23.4003	5.36843	47.1693	6.71054	790.573
23.4203	5.38212	47.1857	6.72765	790.586
23.4403	5.39628	47.2039	6.74535	790.6
23.4603	5.40994	47.2219	6.76242	790.614
23.4803	5.42247	47.2373	6.77809	790.627
23.5003	5.43544	47.2569	6.7943	790.64
23.5203	5.44954	47.2752	6.81192	790.654
23.5403	5.46366	47.2904	6.82958	790.668
23.5603	5.47691	47.3061	6.84614	790.681
23.5803	5.48902	47.3242	6.86128	790.693
23.6003	5.50177	47.341	6.87721	790.706
23.6203	5.51568	47.3568	6.8946	790.72
23.6403	5.52992	47.3766	6.9124	790.734
23.6603	5.54353	47.4009	6.92941	790.748
23.6803	5.55582	47.4183	6.94477	790.76
23.7003	5.56855	47.4368	6.96068	790.773
23.7203	5.58254	47.457	6.97818	790.787
23.7403	5.59685	47.4711	6.99606	790.801
23.7603	5.61041	47.4886	7.01301	790.815
23.7803	5.62271	47.503	7.02839	790.827
23.8003	5.63536	47.52	7.0442	790.839
23.8203	5.64918	47.5355	7.06147	790.853
23.8403	5.66321	47.5555	7.07901	790.867
23.8603	5.6766	47.5689	7.09575	790.881
23.8803	5.68897	47.5883	7.11121	790.893
23.9003	5.70191	47.6105	7.12739	790.906
23.9203	5.71602	47.6245	7.14503	790.92
23.9403	5.73043	47.6413	7.16303	790.935
23.9603	5.74397	47.656	7.17996	790.948
23.9803	5.75596	47.6753	7.19496	790.96
24.0003	5.76843	47.6853	7.21054	790.973
24.0203	5.78217	47.7057	7.22771	790.986
24.0403	5.79633	47.7226	7.24541	791
24.0603	5.80998	47.7417	7.26248	791.014
24.0803	5.8225	47.7555	7.27813	791.027
24.1003	5.83544	47.7745	7.2943	791.04
24.1203	5.8495	47.7928	7.31188	791.054
24.1403	5.8636	47.8067	7.3295	791.068
24.1603	5.87688	47.8233	7.3461	791.081
24.1803	5.88899	47.8411	7.36124	791.093
24.2003	5.90178	47.8581	7.37723	791.106
24.2203	5.91566	47.8755	7.39458	791.12
24.2403	5.92989	47.8928	7.41236	791.134
24.2603	5.94351	47.9138	7.42939	791.148
24.2803	5.9558	47.9319	7.44475	791.16
24.3003	5.96853	47.9468	7.46066	791.173
24.3203	5.98253	47.9655	7.47816	791.187
24.3403	5.99683	47.9849	7.49604	791.201
24.3603	6.01038	47.9998	7.51297	791.214
24.3803	6.02266	48.017	7.52833	791.227
24.4003	6.03536	48.0368	7.5442	791.239
24.4203	6.04919	48.0528	7.56149	791.253
24.4403	6.06321	48.0724	7.57901	791.267
24.4603	6.07654	48.0905	7.59567	791.281
24.4803	6.08892	48.1086	7.61115	791.293
24.5003	6.1019	48.1296	7.62737	791.306
24.5203	6.11606	48.1451	7.64507	791.32
24.5403	6.13044	48.1604	7.66305	791.335
24.5603	6.14395	48.175	7.67994	791.348
24.5803	6.15595	48.1918	7.69494	791.36
24.6003	6.16842	48.206	7.71052	791.373
24.6203	6.18215	48.222	7.72769	791.386
24.6403	6.19633	48.2419	7.74541	791.4
24.6603	6.20998	48.2607	7.76248	791.414
24.6803	6.22252	48.2773	7.77815	791.427
24.7003	6.23542	48.2938	7.79428	791.44
24.7203	6.2495	48.3152	7.81188	791.454
24.7403	6.26358	48.3326	7.82948	791.468
24.7603	6.2768	48.3511	7.846	791.481
24.7803	6.28897	48.3709	7.86121	791.493
24.8003	6.30176	48.3908	7.87721	791.506
24.8203	6.31563	48.4085	7.89454	791.52
24.8403	6.32984	48.4256	7.9123	791.534
24.8603	6.3435	48.4473	7.92937	791.548
24.8803	6.35579	48.4665	7.94473	791.56
24.9003	6.36851	48.4834	7.96064	791.573
24.9203	6.38253	48.506	7.97816	791.587
24.9403	6.39685	48.5232	7.99606	791.601
24.9603	6.41039	48.54	8.01299	791.614
24.9803	6.42268	48.5561	8.02835	791.627
25.0003	6.43536	48.576	8.0442	791.639
25.0203	6.44914	48.5904	8.06143	791.653
25.0403	6.46319	48.6124	8.07899	791.667
25.0603	6.47654	48.6268	8.09567	791.681
25.0803	6.48894	48.6456	8.11117	791.693
25.1003	6.50198	48.6652	8.12747	791.706
25.1203	6.51606	48.6812	8.14507	791.72
25.1403	6.53043	48.694	8.16303	791.735
25.1603	6.54398	48.71	8.17998	791.748
25.1803	6.556	48.7269	8.195	791.76
25.2003	6.56838	48.7387	8.21048	791.772
25.2203	6.58212	48.7559	8.22765	791.786
25.2403	6.59631	48.7752	8.24539	791.8
25.2603	6.60997	48.7952	8.26246	791.814
25.2803	6.62248	48.8147	8.27811	791.827
25.3003	6.63542	48.8336	8.29428	791.84
25.3203	6.64947	48.8535	8.31184	791.854
25.3403	6.66355	48.8742	8.32944	791.868
25.3603	6.67681	48.8921	8.34602	791.881
25.3803	6.68899	48.9098	8.36124	791.893
25.4003	6.70177	48.9309	8.37721	791.906
25.4203	6.7157	48.9479	8.39462	791.92
25.4403	6.72994	48.9635	8.41242	791.934
25.4603	6.74351	48.986	8.42939	791.948
25.4803	6.75578	49.0046	8.44473	791.96
25.5003	6.76851	49.022	8.46064	791.973
25.5203	6.78253	49.0474	8.47816	791.987
25.5403	6.79685	49.0621	8.49606	792.001
25.5603	6.81044	49.0814	8.51305	792.015
25.5803	6.82273	49.1003	8.52841	792.027
25.6003	6.83537	49.117	8.54422	792.039
25.6203	6.84918	49.1287	8.56147	792.053
25.6403	6.86317	49.1514	8.57897	792.067
25.6603	6.87652	49.1647	8.59565	792.081
25.6803	6.88889	49.1831	8.61111	792.093
25.7003	6.90191	49.2064	8.62739	792.106
25.7203	6.91606	49.2232	8.64507	792.12
25.7403	6.93046	49.2408	8.66307	792.135
25.7603	6.94395	49.2589	8.67994	792.148
25.7803	6.95595	49.2774	8.69493	792.16
25.8003	6.96837	49.2907	8.71046	792.172
25.8203	6.98207	49.3113	8.72759	792.186
25.8403	6.99628	49.3312	8.74535	792.2
25.8603	7.00997	49.3497	8.76246	792.214
25.8803	7.0225	49.3699	8.77813	792.227
25.9003	7.03544	49.3887	8.7943	792.24
25.9203	7.0495	49.4094	8.81188	792.254
25.9403	7.0636	49.4236	8.8295	792.268
25.9603	7.07688	49.4409	8.8461	792.281
25.9803	7.08902	49.4564	8.86128	792.293
26.0003	7.1018	49.4766	8.87725	792.306
26.0203	7.11568	49.4902	8.8946	792.32
26.0403	7.12994	49.5095	8.91242	792.334
26.0603	7.14356	49.533	8.92945	792.348
26.0803	7.15582	49.5492	8.94477	792.36
26.1003	7.16853	49.5656	8.96066	792.373
26.1203	7.18251	49.5882	8.97814	792.387
26.1403	7.19683	49.6063	8.99604	792.401
26.1603	7.21044	49.623	9.01305	792.415
26.1803	7.22271	49.6413	9.02839	792.427
26.2003	7.23536	49.6582	9.0442	792.439
26.2203	7.24916	49.672	9.06145	792.453
26.2403	7.26319	49.6939	9.07899	792.467
26.2603	7.27655	49.7095	9.09569	792.481
26.2803	7.28892	49.7287	9.11115	792.493
26.3003	7.30194	49.7529	9.12743	792.506
26.3203	7.31612	49.771	9.14515	792.52
26.3403	7.33049	49.7862	9.16312	792.535
26.3603	7.34394	49.8054	9.17992	792.548
26.3803	7.3559	49.8223	9.19487	792.56
26.4003	7.36837	49.8334	9.21046	792.572
26.4203	7.3821	49.8511	9.22763	792.586
26.4403	7.3963	49.8699	9.24537	792.6
26.4603	7.41	49.8854	9.2625	792.614
26.4803	7.4225	49.9052	9.27813	792.627
26.5003	7.43542	49.9246	9.29428	792.64
26.5203	7.44953	49.9462	9.31192	792.654
26.5403	7.46365	49.9624	9.32956	792.668
26.5603	7.47688	49.9801	9.3461	792.681
26.5803	7.48905	49.9972	9.36132	792.693
26.6003	7.50185	50.0164	9.37731	792.706
26.6203	7.51571	50.0326	9.39464	792.72
26.6403	7.52994	50.0509	9.41242	792.734
26.6603	7.54353	50.0751	9.42941	792.748
26.6803	7.5558	50.0943	9.44475	792.76
26.7003	7.56851	50.1131	9.46064	792.773
26.7203	7.58249	50.1324	9.47812	792.787
26.7403	7.59682	50.1504	9.49602	792.801
26.7603	7.61039	50.1708	9.51299	792.814
26.7803	7.6227	50.1858	9.52837	792.827
26.8003	7.63539	50.2029	9.54424	792.839
26.8203	7.64919	50.2189	9.56149	792.853
26.8403	7.66319	50.2405	9.57899	792.867
26.8603	7.67655	50.2528	9.59569	792.881
26.8803	7.68892	50.273	9.61115	792.893
26.9003	7.70194	50.2963	9.62743	792.906
26.9203	7.71609	50.3134	9.64511	792.92
26.9403	7.73048	50.3283	9.66309	792.935
26.9603	7.74397	50.3471	9.67996	792.948
26.9803	7.75593	50.3639	9.69491	792.96
27.0003	7.76837	50.3758	9.71046	792.972
27.0203	7.7821	50.3952	9.72763	792.986
27.0403	7.7963	50.4134	9.74537	793
27.0603	7.80995	50.4302	9.76244	793.014
27.0803	7.8225	50.4488	9.77813	793.027
27.1003	7.83547	50.4689	9.79434	793.04
27.1203	7.8495	50.4881	9.81188	793.054
27.1403	7.86358	50.5051	9.82948	793.068
27.1603	7.87683	50.5225	9.84604	793.081
27.1803	7.88902	50.5389	9.86128	793.093
27.2003	7.90183	50.5594	9.87729	793.106
27.2203	7.91571	50.5746	9.89464	793.12
27.2403	7.92996	50.5969	9.91244	793.134
27.2603	7.94356	50.622	9.92945	793.148
27.2803	7.95582	50.643	9.94477	793.16
27.3003	7.96851	50.6613	9.96064	793.173
27.3203	7.98251	50.6835	9.97814	793.187
27.3403	7.9968	50.7034	9.996	793.201
27.3603	8.01038	50.721	10.013	793.214
27.3803	8.02271	50.7403	10.0284	793.227
27.4003	8.03541	50.757	10.0443	793.24
27.4203	8.04923	50.773	10.0615	793.253
27.4403	8.06317	50.7923	10.079	793.267
27.4603	8.07649	50.8066	10.0956	793.281
27.4803	8.08886	50.8257	10.1111	793.293
27.5003	8.10191	50.8484	10.1274	793.306
27.5203	8.11607	50.8655	10.1451	793.32
27.5403	8.13048	50.8826	10.1631	793.335
27.5603	8.14395	50.9001	10.1799	793.348
27.5803	8.1559	50.9181	10.1949	793.36
27.6003	8.16837	50.9291	10.2105	793.372
27.6203	8.1821	50.9514	10.2276	793.386
27.6403	8.19628	50.9677	10.2453	793.4
27.6603	8.20998	50.9883	10.2625	793.414
27.6803	8.22253	51.0035	10.2782	793.427
27.7003	8.23546	51.0245	10.2943	793.44
27.7203	8.24952	51.0426	10.3119	793.454
27.7403	8.26361	51.0589	10.3295	793.468
27.7603	8.27686	51.0741	10.3461	793.481
27.7803	8.289	51.0921	10.3613	793.493
27.8003	8.3018	51.1109	10.3772	793.506
27.8203	8.31571	51.125	10.3946	793.52
27.8403	8.32996	51.1441	10.4124	793.534
27.8603	8.34354	51.167	10.4294	793.548
27.8803	8.35582	51.1863	10.4448	793.56
27.9003	8.36853	51.2027	10.4607	793.573
27.9203	8.38249	51.2231	10.4781	793.587
27.9403	8.39685	51.2397	10.4961	793.601
27.9603	8.41044	51.2566	10.513	793.615
27.9803	8.42278	51.2743	10.5285	793.627
28.0003	8.43542	51.29	10.5443	793.64
28.0203	8.44918	51.3061	10.5615	793.653
28.0403	8.46309	51.326	10.5789	793.667
28.0603	8.47642	51.339	10.5955	793.681
28.0803	8.48884	51.3552	10.6111	793.693
28.1003	8.50193	51.3773	10.6274	793.706
28.1203	8.51606	51.3961	10.6451	793.72
28.1403	8.53046	51.4122	10.6631	793.735
28.1603	8.54395	51.4277	10.6799	793.748
28.1803	8.5559	51.45	10.6949	793.76
28.2003	8.56837	51.4613	10.7105	793.772
28.2203	8.58209	51.4762	10.7276	793.786
28.2403	8.59631	51.4948	10.7454	793.8
28.2603	8.61	51.5119	10.7625	793.814
28.2803	8.62255	51.5262	10.7782	793.827
28.3003	8.63546	51.5479	10.7943	793.84
28.3203	8.6495	51.563	10.8119	793.854
28.3403	8.6636	51.5805	10.8295	793.868
28.3603	8.67683	51.5973	10.846	793.881
28.3803	8.689	51.6138	10.8613	793.893
28.4003	8.70181	51.6277	10.8773	793.906
28.4203	8.71573	51.6481	10.8947	793.92
