Repository: Mat-O-Lab/resources

File: mechanics/data/Zugversuch_eng_ETFE-Ref+Groesseneffekt6.TRA (part 1 of 18)
"aktuelle Probe"	"16"
"Einspannlänge"	832.756	"mm"
"Messlänge"	"nicht bekannt"
"Probenbreite b0"	11.9	"mm"
"Probendicke a0"	0.19	"mm"
"Prüfgeschwindigkeit"	150	"mm/min"
"Vorkraft"	0.2	"N"
"Weg nach Bruch"	5	"mm"
"E-Modul"	1096.58	"N/mm²"
"Dehnung bei Fmax"	287.605	"%"
"Dehnung bei Bruch"	287.755	"%"
"obere Streckgrenze"	"nicht bekannt"
"Kraftmaximum"	37.5775	"N/mm²"
"Bruchkraft"	"nicht bekannt"
"Geschwindigkeit E-Modul"	1	"%L0/min"
"Datum"	"20.02.2008"
"Prüfzeit"	"Standardweg"	"Standardkraft"	"Dehnung"	"Traverse abs."
"s"	"mm"	"N"	"%"	"mm"
0.0209375	1.194e-005	0.204981	1.4925e-005	785.135
0.390938	0.00079319	0.209369	0.000991487	785.136
0.450938	0.00183486	0.218772	0.00229357	785.137
0.530937	0.00286025	0.230838	0.00357531	785.138
0.610937	0.00388564	0.23883	0.00485705	785.139
0.690938	0.00489475	0.251366	0.00611844	785.14
0.770938	0.00596897	0.264216	0.00746121	785.141
0.850937	0.00701064	0.274872	0.0087633	785.142
0.930938	0.00808486	0.289916	0.0101061	785.143
1.01094	0.00919163	0.305586	0.0114895	785.144
1.09094	0.0102821	0.318906	0.0128527	785.145
1.17094	0.0113238	0.337868	0.0141547	785.146
1.25094	0.0124143	0.353225	0.0155179	785.147
1.33094	0.0135211	0.367485	0.0169013	785.149
1.41094	0.0145953	0.384723	0.0182441	785.15
1.49094	0.0156369	0.398043	0.0195462	785.151
1.57094	0.0166949	0.412303	0.0208686	785.152
1.65094	0.0177365	0.427033	0.0221707	785.153
1.73094	0.0188433	0.443801	0.0235541	785.154
1.81094	0.0199013	0.461509	0.0248766	785.155
1.89094	0.0209755	0.477022	0.0262193	785.156
1.97094	0.0220497	0.490029	0.0275621	785.157
2.05094	0.0231565	0.50664	0.0289456	785.158
2.13094	0.0241981	0.526228	0.0302477	785.159
2.21094	0.0252072	0.543152	0.0315091	785.16
2.29094	0.0262489	0.554435	0.0328111	785.161
2.37094	0.0272743	0.572299	0.0340929	785.162
2.45094	0.0283811	0.592985	0.0354763	785.163
2.53094	0.0294716	0.612729	0.0368395	785.165
2.61094	0.0305295	0.635138	0.0381619	785.166
2.69094	0.0316363	0.650652	0.0395454	785.167
2.77094	0.0326942	0.669614	0.0408678	785.168
2.85094	0.0337847	0.685598	0.0422309	785.169
2.93094	0.0348752	0.705499	0.043594	785.17
3.01094	0.0360145	0.720386	0.0450182	785.171
3.09094	0.0370399	0.740601	0.0462999	785.172
3.17094	0.0380979	0.758622	0.0476223	785.173
3.25094	0.0391721	0.771472	0.0489651	785.174
3.33094	0.04023	0.788396	0.0502875	785.175
3.41094	0.0413368	0.799052	0.051671	785.176
3.49094	0.0423622	0.782285	0.0529527	785.177
3.57094	0.0434852	0.773353	0.0543566	785.179
3.65094	0.0445106	0.793881	0.0556383	785.18
3.73094	0.0456011	0.817074	0.0570014	785.181
3.81094	0.0466428	0.849042	0.0583035	785.182
3.89094	0.0476682	0.874428	0.0595852	785.183
3.98094	0.0487912	0.906082	0.060989	785.184
4.06094	0.0498655	0.936013	0.0623318	785.185
4.14094	0.0509885	0.966727	0.0637356	785.186
4.22094	0.0520627	0.992114	0.0650784	785.187
4.30094	0.0531369	1.02048	0.0664212	785.188
4.38094	0.0542112	1.04994	0.0677639	785.189
4.46094	0.0553016	1.07815	0.0691271	785.19
4.54094	0.0563596	1.1062	0.0704495	785.191
4.62094	0.0574826	1.13487	0.0718533	785.193
4.70094	0.0585406	1.16183	0.0731757	785.194
4.78094	0.0595985	1.18988	0.0744982	785.195
4.86094	0.0606402	1.21558	0.0758002	785.196
4.94094	0.0616981	1.24676	0.0771227	785.197
5.02094	0.0627723	1.27027	0.0784654	785.198
5.10094	0.0638466	1.30145	0.0798082	785.199
5.18094	0.0649371	1.32543	0.0811713	785.2
5.26094	0.065995	1.35426	0.0824938	785.201
5.34094	0.0670367	1.38748	0.0837958	785.202
5.42094	0.0680946	1.42055	0.0851183	785.203
5.50094	0.0691688	1.45283	0.086461	785.204
5.59094	0.0702919	1.4826	0.0878649	785.205
5.67094	0.0713498	1.51034	0.0891873	785.206
5.75094	0.0723752	1.53902	0.090469	785.207
5.83094	0.0734657	1.56707	0.0918321	785.209
5.91094	0.0745399	1.59747	0.0931749	785.21
5.99094	0.0756141	1.63038	0.0945177	785.211
6.07094	0.0767046	1.65702	0.0958808	785.212
6.15094	0.0777951	1.69792	0.0972439	785.213
6.23094	0.0788531	1.72973	0.0985663	785.214
6.31094	0.0799436	1.76138	0.0999295	785.215
6.39094	0.0810178	1.79147	0.101272	785.216
6.47094	0.082092	1.82077	0.102615	785.217
6.55094	0.0831337	1.84553	0.103917	785.218
6.63094	0.0842079	1.87484	0.10526	785.219
6.71094	0.0852496	1.90963	0.106562	785.22
6.79094	0.0863238	1.943	0.107905	785.221
6.87094	0.087398	1.97105	0.109248	785.222
6.95094	0.0884885	2.00569	0.110611	785.224
7.03094	0.0895302	2.03906	0.111913	785.225
7.11094	0.0906207	2.07088	0.113276	785.226
7.19094	0.0916623	2.10206	0.114578	785.227
7.28094	0.0927854	2.13528	0.115982	785.228
7.36094	0.0938433	2.16506	0.117304	785.229
7.44094	0.0949501	2.20172	0.118688	785.23
7.52094	0.0959755	2.23275	0.119969	785.231
7.60094	0.0970822	2.26832	0.121353	785.232
7.68094	0.0981565	2.30343	0.122696	785.233
7.76094	0.099247	2.33179	0.124059	785.234
7.84094	0.100321	2.36438	0.125401	785.235
7.92094	0.101477	2.40058	0.126846	785.237
8.00094	0.102486	2.43334	0.128107	785.238
8.08094	0.103609	2.46859	0.129511	785.239
8.16094	0.104618	2.49994	0.130773	785.24
8.24094	0.105676	2.53629	0.132095	785.241
8.32094	0.106701	2.56983	0.133377	785.242
8.40094	0.107824	2.60712	0.134781	785.243
8.48094	0.108866	2.63878	0.136083	785.244
8.56094	0.10994	2.6756	0.137425	785.245
8.64094	0.110998	2.70303	0.138748	785.246
8.72094	0.112089	2.74048	0.140111	785.247
8.80094	0.113147	2.77448	0.141433	785.248
8.88094	0.114156	2.81084	0.142695	785.249
8.96094	0.115197	2.84516	0.143997	785.25
9.04094	0.116288	2.87963	0.14536	785.251
9.12094	0.11733	2.91285	0.146662	785.252
9.20094	0.118436	2.94482	0.148046	785.254
9.28094	0.119494	2.9771	0.149368	785.255
9.36094	0.120617	3.01268	0.150772	785.256
9.44094	0.121692	3.0495	0.152115	785.257
9.52094	0.122717	3.07661	0.153396	785.258
9.60094	0.123775	3.10952	0.154719	785.259
9.68094	0.124882	3.14838	0.156102	785.26
9.76094	0.125956	3.1838	0.157445	785.261
9.84094	0.127014	3.21953	0.158767	785.262
9.92094	0.128056	3.25479	0.160069	785.263
10.0009	0.129065	3.28503	0.161331	785.264
10.0809	0.130155	3.31919	0.162694	785.265
10.1609	0.131213	3.35649	0.164016	785.266
10.2309	0.132222	3.38564	0.165278	785.267
10.3109	0.13328	3.42262	0.1666	785.268
10.3909	0.134354	3.45866	0.167943	785.269
10.4709	0.13538	3.49063	0.169225	785.27
10.5509	0.136454	3.52573	0.170567	785.272
10.6409	0.137561	3.56099	0.171951	785.273
10.7209	0.138635	3.59593	0.173294	785.274
10.8009	0.139709	3.63464	0.174636	785.275
10.8809	0.140751	3.6641	0.175939	785.276
10.9609	0.141841	3.6956	0.177302	785.277
11.0409	0.142948	3.73164	0.178685	785.278
11.1209	0.144006	3.76267	0.180008	785.279
11.2009	0.14508	3.79746	0.18135	785.28
11.2809	0.146155	3.83256	0.182693	785.281
11.3609	0.147245	3.86374	0.184056	785.282
11.4409	0.148303	3.89853	0.185379	785.283
11.5209	0.149361	3.93081	0.186701	785.284
11.6009	0.150419	3.96545	0.188024	785.285
11.6809	0.151477	3.99898	0.189346	785.287
11.7609	0.152518	4.03612	0.190648	785.288
11.8409	0.153641	4.07216	0.192052	785.289
11.9209	0.154699	4.11197	0.193374	785.29
12.0009	0.15579	4.15083	0.194737	785.291
12.0809	0.15688	4.18828	0.196101	785.292
12.1609	0.157922	4.22182	0.197403	785.293
12.2409	0.15898	4.25441	0.198725	785.294
12.3309	0.160119	4.29077	0.200149	785.295
12.4109	0.16121	4.32446	0.201512	785.296
12.4909	0.162268	4.35768	0.202835	785.297
12.5709	0.163375	4.38965	0.204218	785.298
12.6509	0.164432	4.426	0.205541	785.3
12.7309	0.165474	4.45985	0.206843	785.301
12.8109	0.166581	4.49715	0.208226	785.302
12.8909	0.167671	4.53068	0.209589	785.303
12.9709	0.168762	4.56422	0.210952	785.304
13.0409	0.169771	4.59258	0.212214	785.305
13.1209	0.17078	4.62925	0.213475	785.306
13.2009	0.171822	4.662	0.214777	785.307
13.2809	0.172929	4.69804	0.216161	785.308
13.3609	0.17397	4.73221	0.217463	785.309
13.4409	0.175012	4.76903	0.218765	785.31
13.5209	0.176119	4.80069	0.220148	785.311
13.6009	0.177209	4.83328	0.221511	785.312
13.6809	0.178267	4.86776	0.222834	785.313
13.7609	0.179341	4.90505	0.224177	785.314
13.8409	0.180367	4.93702	0.225458	785.315
13.9209	0.181392	4.97291	0.22674	785.316
14.0009	0.18245	5.00958	0.228063	785.318
14.0809	0.183524	5.04656	0.229405	785.319
14.1609	0.184582	5.07492	0.230728	785.32
14.2409	0.185673	5.10517	0.232091	785.321
14.3209	0.186731	5.14278	0.233413	785.322
14.4009	0.187821	5.17568	0.234776	785.323
14.4809	0.188879	5.21611	0.236099	785.324
14.5609	0.18997	5.25153	0.237462	785.325
14.6409	0.191044	5.28271	0.238805	785.326
14.7209	0.192134	5.31452	0.240168	785.327
14.8009	0.193209	5.35198	0.241511	785.328
14.8809	0.19425	5.38692	0.242813	785.329
14.9609	0.195292	5.42249	0.244115	785.33
15.0409	0.19635	5.45775	0.245437	785.331
15.1209	0.197457	5.48674	0.246821	785.333
15.2009	0.198482	5.52185	0.248102	785.334
15.2809	0.199589	5.55272	0.249486	785.335
15.3609	0.200696	5.58171	0.250869	785.336
15.3709	0.200826	5.58547	0.251032	785.336
15.6309	0.20719	5.91251	0.258987	785.342
15.6509	0.212365	6.0957	0.265457	785.347
15.6709	0.220341	6.3527	0.275426	785.355
15.6809	0.225451	6.50533	0.281814	785.361
15.6909	0.231099	6.67081	0.288874	785.366
15.7009	0.236926	6.84977	0.296157	785.372
15.7109	0.243143	7.04518	0.303929	785.378
15.7209	0.249865	7.24153	0.312332	785.385
15.7309	0.256734	7.44306	0.320917	785.392
15.7409	0.263537	7.66119	0.329422	785.399
15.7509	0.270422	7.88262	0.338028	785.405
15.7609	0.277112	8.10012	0.346389	785.412
15.7709	0.283492	8.32327	0.354365	785.419
15.7809	0.289758	8.54626	0.362197	785.425
15.7909	0.296122	8.7691	0.370152	785.431
15.8009	0.302551	8.99303	0.378189	785.438
15.8109	0.30924	9.21383	0.386551	785.444
15.8209	0.316386	9.43776	0.395482	785.451
15.8309	0.32358	9.66608	0.404475	785.459
15.8409	0.330578	9.88328	0.413223	785.466
15.8509	0.337382	10.1027	0.421727	785.472
15.8609	0.343925	10.3263	0.429906	785.479
15.8709	0.350044	10.5392	0.437556	785.485
15.8809	0.356067	10.758	0.445083	785.491
15.8909	0.362333	10.9829	0.452916	785.497
15.9009	0.368729	11.1993	0.460912	785.504
15.9109	0.375305	11.4207	0.469131	785.51
15.9209	0.382352	11.644	0.47794	785.517
15.9309	0.389612	11.8615	0.487014	785.525
15.9409	0.396692	12.0814	0.495864	785.532
15.9509	0.403723	12.3031	0.504654	785.539
15.9609	0.41051	12.5186	0.513137	785.546
15.9709	0.416792	12.7411	0.520991	785.552
15.9809	0.422929	12.9619	0.528661	785.558
15.9909	0.429211	13.175	0.536514	785.564
16.0009	0.435559	13.3958	0.544448	785.571
16.0109	0.442134	13.6119	0.552668	785.577
16.0209	0.449198	13.8238	0.561498	785.584
16.0309	0.456425	14.0419	0.570531	785.591
16.0409	0.463537	14.2588	0.579422	785.599
16.0509	0.470585	14.469	0.588231	785.606
16.0609	0.477356	14.6851	0.596695	785.612
16.0709	0.483654	14.901	0.604568	785.619
16.0809	0.489807	15.1082	0.612259	785.625
16.0909	0.496041	15.3224	0.620051	785.631
16.1009	0.502356	15.535	0.627945	785.637
16.1109	0.508947	15.7406	0.636184	785.644
16.1209	0.515914	15.9509	0.644892	785.651
16.1309	0.523075	16.1651	0.653844	785.658
16.1409	0.530041	16.3678	0.662551	785.665
16.1509	0.53691	16.5741	0.671137	785.672
16.1609	0.54355	16.7893	0.679438	785.679
16.1709	0.549768	16.9905	0.68721	785.685
16.1809	0.555904	17.1989	0.69488	785.691
16.1909	0.5623	17.4089	0.702875	785.697
16.2009	0.568811	17.6118	0.711013	785.704
16.2109	0.5755	17.8201	0.719375	785.711
16.2209	0.582662	18.0323	0.728327	785.718
16.2309	0.590018	18.233	0.737523	785.725
16.2409	0.59718	18.4399	0.746475	785.732
16.2509	0.604244	18.6475	0.755305	785.739
16.2609	0.610982	18.8451	0.763727	785.746
16.2709	0.617102	19.0487	0.771377	785.752
16.2809	0.623075	19.2494	0.778844	785.758
16.2909	0.629211	19.4444	0.786514	785.764
16.3009	0.635412	19.6471	0.794265	785.77
16.3109	0.641874	19.8452	0.802342	785.777
16.3209	0.648856	20.0348	0.81107	785.784
16.3309	0.655969	20.2362	0.819961	785.791
16.3409	0.663049	20.4357	0.828811	785.798
16.3509	0.67008	20.628	0.8376	785.805
16.3609	0.676884	20.8246	0.846105	785.812
16.3709	0.683248	21.0266	0.854059	785.818
16.3809	0.689481	21.2225	0.861852	785.825
16.3909	0.695861	21.4179	0.869827	785.831
16.4009	0.702339	21.6163	0.877924	785.837
16.4109	0.709045	21.809	0.886306	785.844
16.4209	0.716158	22.0023	0.895197	785.851
16.4309	0.723401	22.1963	0.904251	785.858
16.4409	0.730464	22.3857	0.91308	785.866
16.4509	0.737317	22.5761	0.921646	785.872
16.4609	0.743876	22.7664	0.929845	785.879
16.4709	0.749996	22.9508	0.937494	785.885
16.4809	0.755985	23.1399	0.944981	785.891
16.4909	0.762235	23.3311	0.952794	785.897
16.5009	0.76868	23.5121	0.960851	785.904
16.5109	0.775289	23.7035	0.969111	785.91
16.5209	0.782352	23.8953	0.97794	785.917
16.5309	0.789628	24.0739	0.987035	785.925
16.5409	0.79674	24.264	0.995925	785.932
16.5509	0.803788	24.4558	1.00473	785.939
16.5609	0.810559	24.6335	1.0132	785.946
16.5709	0.816809	24.822	1.02101	785.952
16.5809	0.822912	25.0109	1.02864	785.958
16.5909	0.829179	25.1845	1.03647	785.964
16.6009	0.835494	25.3678	1.04437	785.971
16.6109	0.842053	25.5505	1.05257	785.977
16.6209	0.849117	25.724	1.0614	785.984
16.6309	0.856376	25.908	1.07047	785.991
16.6409	0.863505	26.0895	1.07938	785.999
16.6509	0.870569	26.2593	1.08821	786.006
16.6609	0.877323	26.4406	1.09665	786.012
16.6709	0.883589	26.6174	1.10449	786.019
16.6809	0.889709	26.7837	1.11214	786.025
16.6909	0.895975	26.9648	1.11997	786.031
16.7009	0.902356	27.1413	1.12794	786.037
16.7109	0.90898	27.3067	1.13622	786.044
16.7209	0.915946	27.4827	1.14493	786.051
16.7309	0.923108	27.6549	1.15388	786.058
16.7409	0.93009	27.8178	1.16261	786.065
16.7509	0.936926	27.9906	1.17116	786.072
16.7609	0.943534	28.1636	1.17942	786.079
16.7709	0.949735	28.3255	1.18717	786.085
16.7809	0.955839	28.496	1.1948	786.091
16.7909	0.962235	28.6662	1.20279	786.097
16.8009	0.968762	28.8291	1.21095	786.104
16.8109	0.975484	28.9984	1.21935	786.111
16.8209	0.982662	29.1642	1.22833	786.118
16.8309	0.990018	29.3245	1.23752	786.125
16.8409	0.997196	29.4884	1.2465	786.132
16.8509	1.00428	29.6511	1.25535	786.139
16.8609	1.01105	29.8095	1.26381	786.146
16.8709	1.01718	29.9718	1.27148	786.152
16.8809	1.02312	30.1314	1.2789	786.158
16.8909	1.02921	30.2852	1.28651	786.164
16.9009	1.03541	30.4426	1.29427	786.17
16.9109	1.04186	30.5963	1.30232	786.177
16.9209	1.04882	30.7478	1.31103	786.184
16.9309	1.05595	30.9053	1.31994	786.191
16.9409	1.06302	31.0592	1.32877	786.198
16.9509	1.07005	31.2071	1.33756	786.205
16.9609	1.07687	31.3612	1.34608	786.212
16.9709	1.08325	31.5138	1.35406	786.218
16.9809	1.0895	31.6628	1.36187	786.225
16.9909	1.09591	31.816	1.36989	786.231
17.0009	1.10239	31.9672	1.37799	786.237
17.0109	1.10909	32.1113	1.38637	786.244
17.0209	1.11622	32.2586	1.39528	786.251
17.0309	1.12347	32.4045	1.40433	786.259
17.0409	1.1305	32.5449	1.41312	786.266
17.0509	1.13733	32.6868	1.42167	786.272
17.0609	1.14386	32.8258	1.42982	786.279
17.0709	1.14996	32.9619	1.43745	786.285
17.0809	1.15594	33.1003	1.44492	786.291
17.0909	1.1622	33.2373	1.45275	786.297
17.1009	1.16865	33.3678	1.46081	786.304
17.1109	1.17522	33.509	1.46903	786.31
17.1209	1.1823	33.6455	1.47788	786.317
17.1309	1.1896	33.774	1.48699	786.325
17.1409	1.19671	33.9111	1.49588	786.332
17.1509	1.20377	34.0512	1.50471	786.339
17.1609	1.21056	34.1781	1.5132	786.346
17.1709	1.21683	34.3148	1.52103	786.352
17.1809	1.22293	34.4505	1.52866	786.358
17.1909	1.22921	34.5721	1.53651	786.364
17.2009	1.23556	34.7051	1.54445	786.371
17.2109	1.24213	34.8355	1.55267	786.377
17.2209	1.24918	34.9574	1.56148	786.384
17.2309	1.25639	35.0853	1.57049	786.391
17.2409	1.26347	35.2146	1.57934	786.399
17.2509	1.27054	35.3346	1.58817	786.406
17.2609	1.27732	35.4612	1.59665	786.412
17.2709	1.28362	35.5849	1.60453	786.419
17.2809	1.28973	35.6996	1.61216	786.425
17.2909	1.29598	35.8279	1.61997	786.431
17.3009	1.30232	35.9478	1.6279	786.437
17.3109	1.30893	36.0599	1.63616	786.444
17.3209	1.31596	36.1819	1.64495	786.451
17.3309	1.32314	36.302	1.65393	786.458
17.3409	1.33011	36.4101	1.66263	786.465
17.3509	1.33694	36.5275	1.67118	786.472
17.3609	1.34353	36.6462	1.67942	786.479
17.3709	1.34972	36.75	1.68715	786.485
17.3809	1.35584	36.8647	1.6948	786.491
17.3909	1.36227	36.9774	1.70283	786.497
17.4009	1.36881	37.0822	1.71101	786.504
17.4109	1.37555	37.1938	1.71944	786.511
17.4209	1.38273	37.3044	1.72841	786.518
17.4309	1.39005	37.4061	1.73756	786.525
17.4409	1.39721	37.5138	1.74652	786.532
17.4509	1.40428	37.621	1.75535	786.539
17.4609	1.41103	37.7203	1.76379	786.546
17.4709	1.4172	37.8244	1.7715	786.552
17.4809	1.42319	37.9262	1.77899	786.558
17.4909	1.42931	38.0212	1.78664	786.564
17.5009	1.43548	38.1235	1.79435	786.571
17.5109	1.44192	38.2221	1.8024	786.577
17.5209	1.44886	38.3147	1.81107	786.584
17.5309	1.45597	38.4134	1.81996	786.591
17.5409	1.46303	38.5104	1.82879	786.598
17.5509	1.47008	38.5993	1.8376	786.605
17.5609	1.47688	38.6938	1.8461	786.612
17.5709	1.48325	38.7908	1.85406	786.618
17.5809	1.48946	38.879	1.86183	786.625
17.5909	1.49585	38.9697	1.86981	786.631
17.6009	1.50236	39.0614	1.87794	786.637
17.6109	1.50909	39.1488	1.88637	786.644
17.6209	1.51622	39.2355	1.89528	786.651
17.6309	1.52343	39.3248	1.90429	786.659
17.6409	1.53046	39.4091	1.91308	786.666
17.6509	1.53728	39.4944	1.9216	786.672
17.6609	1.54381	39.5796	1.92976	786.679
17.6709	1.54995	39.6584	1.93743	786.685
17.6809	1.55595	39.7424	1.94494	786.691
17.6909	1.56222	39.8258	1.95277	786.697
17.7009	1.56863	39.8998	1.96079	786.704
17.7109	1.57524	39.9822	1.96905	786.71
17.7209	1.58229	40.0643	1.97786	786.717
17.7309	1.58958	40.1339	1.98697	786.725
17.7409	1.59666	40.2116	1.99582	786.732
17.7509	1.60371	40.2917	2.00463	786.739
17.7609	1.61049	40.3589	2.01312	786.746
17.7709	1.61676	40.4357	2.02095	786.752
17.7809	1.62286	40.512	2.02858	786.758
17.7909	1.62915	40.577	2.03643	786.764
17.8009	1.63549	40.6521	2.04437	786.771
17.8109	1.64209	40.7212	2.05261	786.777
17.8209	1.64917	40.7864	2.06146	786.784
17.8309	1.65642	40.8561	2.07053	786.791
17.8409	1.66354	40.9256	2.07942	786.799
17.8509	1.6706	40.9887	2.08825	786.806
17.8609	1.67737	41.058	2.09671	786.812
17.8709	1.68364	41.123	2.10455	786.819
17.8809	1.68974	41.183	2.11218	786.825
17.8909	1.69598	41.2514	2.11997	786.831
17.9009	1.70234	41.3128	2.12792	786.837
17.9109	1.70896	41.3715	2.1362	786.844
17.9209	1.71596	41.4328	2.14495	786.851
17.9309	1.72312	41.4968	2.1539	786.858
17.9409	1.73011	41.5492	2.16263	786.865
17.9509	1.73694	41.606	2.17118	786.872
17.9609	1.74353	41.6691	2.17942	786.879
17.9709	1.74974	41.7202	2.18717	786.885
17.9809	1.75585	41.7776	2.19482	786.891
17.9909	1.76227	41.8359	2.20283	786.897
18.0009	1.76879	41.8873	2.21099	786.904
18.0109	1.77552	41.9407	2.2194	786.911
18.0209	1.78269	41.9993	2.22837	786.918
18.0309	1.79005	42.049	2.23756	786.925
18.0409	1.79723	42.0985	2.24654	786.932
18.0509	1.80429	42.1535	2.25537	786.939
18.0609	1.81103	42.1975	2.26379	786.946
18.0709	1.81717	42.2496	2.27146	786.952
18.0809	1.82312	42.2978	2.2789	786.958
18.0909	1.82923	42.3389	2.28653	786.964
18.1009	1.83543	42.3887	2.29429	786.97
18.1109	1.84187	42.437	2.30234	786.977
18.1209	1.84882	42.4757	2.31103	786.984
18.1309	1.85594	42.5219	2.31992	786.991
18.1409	1.863	42.5732	2.32875	786.998
18.1509	1.87003	42.613	2.33754	787.005
18.1609	1.87683	42.6587	2.34604	787.012
18.1709	1.88321	42.7051	2.35402	787.018
18.1809	1.8895	42.7441	2.36187	787.025
18.1909	1.89589	42.7886	2.36987	787.031
18.2009	1.90239	42.8316	2.37799	787.037
18.2109	1.90913	42.8684	2.38641	787.044
18.2209	1.91626	42.9076	2.39532	787.051
18.2309	1.92347	42.9483	2.40433	787.059
18.2409	1.93048	42.9831	2.4131	787.066
18.2509	1.93732	43.0207	2.42165	787.072
18.2609	1.94384	43.0605	2.4298	787.079
18.2709	1.94996	43.092	2.43745	787.085
18.2809	1.95599	43.1298	2.44498	787.091
18.2909	1.96225	43.1674	2.45281	787.097
18.3009	1.96868	43.1984	2.46085	787.104
18.3109	1.97527	43.2374	2.46909	787.11
18.3209	1.98232	43.2777	2.4779	787.117
18.3309	1.98961	43.3061	2.48701	787.125
18.3409	1.99669	43.3412	2.49586	787.132
18.3509	2.00376	43.3786	2.50469	787.139
18.3609	2.01053	43.4054	2.51316	787.146
18.3709	2.01679	43.4407	2.52099	787.152
18.3809	2.0229	43.4763	2.52862	787.158
18.3909	2.02916	43.5024	2.53645	787.164
18.4009	2.03553	43.5374	2.54441	787.171
18.4109	2.04212	43.5659	2.55265	787.177
18.4209	2.04918	43.5892	2.56148	787.184
18.4309	2.05641	43.6214	2.57051	787.191
18.4409	2.0635	43.6516	2.57938	787.199
18.4509	2.07057	43.6768	2.58821	787.206
18.4609	2.07734	43.706	2.59667	787.212
18.4709	2.08362	43.734	2.60453	787.219
18.4809	2.08974	43.756	2.61218	787.225
18.4909	2.09602	43.7867	2.62003	787.231
18.5009	2.10239	43.8111	2.62799	787.237
18.5109	2.109	43.8329	2.63625	787.244
18.5209	2.11596	43.8607	2.64495	787.251
18.5309	2.12311	43.8882	2.65388	787.258
18.5409	2.13007	43.9072	2.66259	787.265
18.5509	2.13694	43.9298	2.67118	787.272
18.5609	2.14357	43.9595	2.67946	787.279
18.5709	2.14975	43.9785	2.68719	787.285
18.5809	2.15587	44.0019	2.69484	787.291
18.5909	2.16227	44.0279	2.70283	787.297
18.6009	2.16876	44.0464	2.71095	787.304
18.6109	2.17547	44.0708	2.71933	787.311
18.6209	2.18265	44.0989	2.72831	787.318
18.6309	2.19002	44.1159	2.73752	787.325
18.6409	2.19723	44.1372	2.74654	787.332
18.6509	2.20429	44.1622	2.75537	787.339
18.6609	2.21103	44.1785	2.76379	787.346
18.6709	2.21713	44.1999	2.77142	787.352
18.6809	2.22306	44.2233	2.77882	787.358
18.6909	2.22918	44.2366	2.78647	787.364
18.7009	2.2354	44.2588	2.79424	787.37
18.7109	2.24184	44.2808	2.8023	787.377
18.7209	2.24881	44.2919	2.81101	787.384
18.7309	2.25592	44.3129	2.8199	787.391
18.7509	2.27003	44.3533	2.83754	787.405
18.7709	2.28325	44.3956	2.85406	787.418
18.7909	2.29588	44.4295	2.86985	787.431
18.8109	2.30909	44.4654	2.88637	787.444
18.8309	2.32343	44.5025	2.90429	787.459
18.8509	2.33733	44.5304	2.92167	787.472
18.8709	2.35004	44.561	2.93756	787.485
18.8909	2.36232	44.5959	2.9529	787.497
18.9109	2.3753	44.624	2.96913	787.51
18.9309	2.38961	44.6505	2.98701	787.525
18.9509	2.40374	44.6874	3.00467	787.539
18.9709	2.41679	44.7117	3.02099	787.552
18.9909	2.42919	44.7382	3.03649	787.564
19.0109	2.44215	44.7689	3.05269	787.577
19.0309	2.45644	44.7948	3.07055	787.592
19.0509	2.47054	44.8186	3.08817	787.606
19.0709	2.48359	44.8466	3.10449	787.619
19.0909	2.49598	44.8722	3.11997	787.631
19.1109	2.50895	44.894	3.13618	787.644
19.1309	2.52306	44.9248	3.15382	787.658
19.1509	2.53689	44.9422	3.17112	787.672
19.1709	2.54977	44.9679	3.18721	787.685
19.1909	2.56228	44.9955	3.20285	787.697
19.2109	2.57547	45.0149	3.21933	787.711
19.2309	2.59	45.0381	3.2375	787.725
19.2509	2.60423	45.066	3.25528	787.739
19.2709	2.61709	45.0837	3.27136	787.752
19.2909	2.62924	45.1004	3.28655	787.764
19.3109	2.64194	45.1256	3.30242	787.777
19.3309	2.656	45.1411	3.32	787.791
19.3509	2.67006	45.159	3.33758	787.805
19.3709	2.68321	45.1839	3.35402	787.818
19.3909	2.69584	45.2	3.36981	787.831
19.4109	2.70908	45.2201	3.38635	787.844
19.4309	2.72342	45.2425	3.40427	787.858
19.4509	2.73727	45.2583	3.42158	787.872
19.4709	2.75001	45.2741	3.43751	787.885
19.4909	2.76227	45.2995	3.45283	787.897
19.5109	2.77527	45.3155	3.46909	787.91
19.5309	2.78959	45.3337	3.48699	787.925
19.5509	2.80371	45.3614	3.50463	787.939
19.5709	2.81676	45.379	3.52095	787.952
19.5909	2.82916	45.3964	3.53645	787.964
19.6109	2.84209	45.4225	3.55261	787.977
19.6309	2.85641	45.4366	3.57051	787.991
19.6509	2.87057	45.455	3.58821	788.006
19.6709	2.88362	45.4774	3.60453	788.019
19.6909	2.89599	45.4912	3.61999	788.031
19.7109	2.9089	45.5021	3.63612	788.044
19.7309	2.92301	45.5269	3.65376	788.058
19.7509	2.93686	45.5376	3.67108	788.072
19.7709	2.94973	45.5539	3.68717	788.085
19.7909	2.96227	45.5767	3.70283	788.097
19.8109	2.97548	45.5921	3.71935	788.111
19.8309	2.99005	45.6086	3.73756	788.125
19.8509	3.00428	45.6286	3.75535	788.139
19.8709	3.01712	45.6411	3.7714	788.152
19.8909	3.02921	45.6559	3.78651	788.164
19.9109	3.04191	45.6778	3.80238	788.177
19.9309	3.056	45.6897	3.82	788.191
19.9509	3.07013	45.7098	3.83766	788.205
19.9709	3.0833	45.733	3.85412	788.218
19.9909	3.09589	45.7491	3.86987	788.231
20.0109	3.10908	45.7673	3.88635	788.244
20.0309	3.12347	45.7866	3.90433	788.259
20.0509	3.13735	45.7996	3.92169	788.272
20.0709	3.15003	45.812	3.93753	788.285
20.0909	3.16228	45.8337	3.95285	788.297
20.1109	3.17529	45.8494	3.96911	788.31
20.1309	3.18961	45.8673	3.98701	788.325
20.1509	3.20371	45.8927	4.00463	788.339
20.1709	3.21676	45.9075	4.02095	788.352
20.1909	3.22918	45.9223	4.03647	788.364
20.2109	3.24212	45.9439	4.05265	788.377
20.2309	3.25642	45.9578	4.07053	788.391
20.2509	3.27058	45.9707	4.08823	788.406
20.2709	3.28362	45.9922	4.10453	788.419
20.2909	3.29598	46.0064	4.11997	788.431
20.3109	3.30895	46.0172	4.13618	788.444
20.3309	3.32309	46.0392	4.15386	788.458
20.3509	3.33688	46.0487	4.1711	788.472
20.3709	3.3497	46.0666	4.18713	788.485
20.3909	3.36227	46.0879	4.20283	788.497
20.4109	3.37553	46.1025	4.21942	788.511
20.4309	3.39005	46.1197	4.23756	788.525
20.4509	3.40424	46.1431	4.2553	788.539
20.4709	3.41712	46.1572	4.2714	788.552
20.4909	3.42923	46.1713	4.28653	788.564
20.5109	3.44187	46.1912	4.30234	788.577
20.5309	3.45598	46.207	4.31998	788.591
20.5509	3.47011	46.2197	4.33764	788.605
20.5709	3.4833	46.2416	4.35412	788.618
20.5909	3.49584	46.2573	4.36981	788.631
20.6109	3.50896	46.2749	4.3862	788.644
20.6309	3.52334	46.2938	4.40417	788.658
20.6509	3.53735	46.31	4.42169	788.672
20.6709	3.55006	46.3238	4.43758	788.685
20.6909	3.56228	46.3438	4.45285	788.697
20.7109	3.57527	46.359	4.46909	788.71
20.7309	3.58966	46.3756	4.48707	788.725
20.7509	3.60374	46.4012	4.50467	788.739
20.7709	3.61673	46.4167	4.52091	788.752
20.7909	3.62915	46.4311	4.53643	788.764
20.8109	3.64213	46.4551	4.55267	788.777
20.8309	3.65647	46.4665	4.57059	788.792
20.8509	3.67062	46.4816	4.58827	788.806
20.8709	3.68364	46.5033	4.60455	788.819
20.8909	3.69599	46.5209	4.61999	788.831
20.9109	3.70887	46.532	4.63608	788.844
20.9309	3.72304	46.5577	4.6538	788.858
20.9509	3.73693	46.5718	4.67116	788.872
20.9709	3.74975	46.5892	4.68719	788.885
20.9909	3.7623	46.6133	4.70288	788.897
21.0109	3.77553	46.6326	4.71942	788.911
21.0309	3.79003	46.6513	4.73754	788.925
21.0509	3.80424	46.6745	4.7553	788.939
21.0709	3.81709	46.6884	4.77136	788.952
21.0909	3.82916	46.7024	4.78645	788.964
21.1109	3.84187	46.7243	4.80234	788.977
21.1309	3.85598	46.7367	4.81998	788.991
21.1509	3.87006	46.7558	4.83758	789.005
21.1709	3.88325	46.7784	4.85406	789.018
21.1909	3.89588	46.797	4.86985	789.031
21.2109	3.90906	46.8128	4.88633	789.044
21.2309	3.92342	46.8354	4.90427	789.058
21.2509	3.93732	46.8481	4.92165	789.072
21.2709	3.95003	46.8645	4.93753	789.085
21.2909	3.96232	46.8862	4.9529	789.097
21.3109	3.97534	46.9031	4.96917	789.11
21.3309	3.98964	46.9202	4.98705	789.125
21.3509	4.00372	46.9443	5.00465	789.139
21.3709	4.01674	46.9615	5.02093	789.152
21.3909	4.02915	46.9791	5.03643	789.164
21.4109	4.04212	47.0039	5.05265	789.177
21.4309	4.05646	47.0203	5.07057	789.192
21.4509	4.07063	47.039	5.08829	789.206
21.4709	4.08362	47.0636	5.10453	789.219
21.4909	4.09599	47.0822	5.11999	789.231
21.5109	4.10895	47.0979	5.13618	789.244
21.5309	4.12303	47.1245	5.15378	789.258
21.5509	4.13681	47.1371	5.17101	789.272
21.5709	4.14969	47.1541	5.18711	789.285
21.5909	4.16227	47.1764	5.20283	789.297
21.6109	4.17555	47.1917	5.21944	789.311
21.6309	4.19012	47.2068	5.23764	789.325
21.6509	4.20432	47.229	5.25541	789.339
21.6709	4.2171	47.2435	5.27138	789.352
21.6909	4.22916	47.2551	5.28645	789.364
21.7109	4.24189	47.2776	5.30236	789.377
21.7309	4.25602	47.2942	5.32002	789.391
21.7509	4.2701	47.3137	5.33762	789.405
21.7709	4.28328	47.3387	5.3541	789.418
21.7909	4.29589	47.3604	5.36987	789.431
21.8109	4.30909	47.3814	5.38637	789.444
21.8309	4.32343	47.4061	5.40429	789.459
21.8509	4.33732	47.4248	5.42165	789.472
21.8709	4.35004	47.4431	5.43756	789.485
21.8909	4.36228	47.4688	5.45285	789.497
21.9109	4.37529	47.487	5.46911	789.51
21.9309	4.38963	47.5074	5.48703	789.525
21.9509	4.40376	47.5345	5.50469	789.539
21.9709	4.41678	47.5523	5.52097	789.552
21.9909	4.42916	47.5704	5.53645	789.564
22.0109	4.44215	47.5945	5.55269	789.577
22.0309	4.45644	47.6094	5.57055	789.592
22.0509	4.4706	47.6266	5.58825	789.606
22.0709	4.48361	47.6482	5.60451	789.619
22.0909	4.49596	47.6641	5.61995	789.631
22.1109	4.50888	47.6788	5.6361	789.644
22.1309	4.52301	47.7048	5.65376	789.658
22.1509	4.53689	47.718	5.67112	789.672
22.1709	4.54977	47.7394	5.68721	789.685
22.1909	4.5623	47.7651	5.70287	789.697
22.2109	4.57553	47.7822	5.71942	789.711
22.2309	4.59003	47.8005	5.73754	789.725
22.2509	4.60421	47.8247	5.75526	789.739
22.2709	4.61704	47.8393	5.7713	789.752
22.2909	4.62913	47.8532	5.78641	789.764
22.3109	4.64187	47.8781	5.80234	789.777
22.3309	4.656	47.8947	5.82	789.791
22.3509	4.6701	47.9154	5.83762	789.805
22.3709	4.68326	47.9416	5.85408	789.818
22.3909	4.69588	47.9613	5.86985	789.831
22.4109	4.70908	47.9825	5.88635	789.844
22.4309	4.72343	48.0036	5.90429	789.859
22.4509	4.73733	48.0201	5.92167	789.872
22.4709	4.75003	48.0353	5.93753	789.885
22.4909	4.7623	48.0582	5.95288	789.897
22.5109	4.7753	48.0742	5.96913	789.91
22.5309	4.78961	48.0928	5.98701	789.925
22.5509	4.80371	48.1201	6.00463	789.939
22.5709	4.81674	48.1381	6.02093	789.952
22.5909	4.82913	48.1592	6.03641	789.964
22.6109	4.84212	48.1862	6.05265	789.977
22.6309	4.85649	48.2047	6.07061	789.992
22.6509	4.87067	48.2235	6.08833	790.006
22.6709	4.88364	48.2497	6.10455	790.019
22.6909	4.89596	48.2678	6.11995	790.031
22.7109	4.90887	48.2824	6.13608	790.044
22.7309	4.92299	48.3105	6.15374	790.058
22.7509	4.93684	48.3254	6.17106	790.072
22.7709	4.94977	48.3464	6.18721	790.085
22.7909	4.9623	48.3724	6.20287	790.097
22.8109	4.97552	48.3923	6.21939	790.111
22.8309	4.99003	48.4111	6.23754	790.125
22.8509	5.00423	48.4371	6.25528	790.139
22.8709	5.01709	48.4543	6.27136	790.152
22.8909	5.02921	48.4691	6.28651	790.164
22.9109	5.04194	48.4929	6.30242	790.177
22.9309	5.05603	48.5085	6.32004	790.191
22.9509	5.0701	48.5253	6.33762	790.205
22.9709	5.08326	48.5521	6.35408	790.218
22.9909	5.09589	48.5689	6.36987	790.231
23.0109	5.10913	48.5897	6.38641	790.244
23.0309	5.12345	48.6139	6.40431	790.259
23.0509	5.13732	48.6317	6.42165	790.272
23.0709	5.15008	48.6475	6.4376	790.285
23.0909	5.16233	48.6734	6.45292	790.297
23.1109	5.1753	48.6933	6.46913	790.31
23.1309	5.18958	48.7123	6.48697	790.325
23.1509	5.20369	48.7397	6.50461	790.339
23.1709	5.21673	48.7569	6.52091	790.352
23.1909	5.22913	48.7771	6.53641	790.364
23.2109	5.2421	48.8017	6.55263	790.377
23.2309	5.25642	48.8195	6.57053	790.391
23.2509	5.27057	48.8412	6.58821	790.406
23.2709	5.28359	48.8666	6.60449	790.419
23.2909	5.29596	48.8862	6.61995	790.431
23.3109	5.30891	48.9016	6.63614	790.444
23.3309	5.32301	48.9285	6.65376	790.458
23.3509	5.33684	48.9432	6.67105	790.472
23.3709	5.34977	48.9657	6.68721	790.485
23.3909	5.3623	48.9928	6.70287	790.497
23.4109	5.3755	49.0133	6.71937	790.511
23.4309	5.39002	49.0335	6.73752	790.525
23.4509	5.40424	49.0587	6.7553	790.539
23.4709	5.41712	49.0752	6.7714	790.552
23.4909	5.42919	49.0912	6.78649	790.564
23.5109	5.44187	49.117	6.80234	790.577
23.5309	5.45602	49.1379	6.82002	790.591
23.5509	5.47011	49.1601	6.83764	790.605
23.5709	5.48325	49.1868	6.85406	790.618
23.5909	5.49584	49.2084	6.86981	790.631
23.6109	5.50909	49.2294	6.88637	790.644
23.6309	5.52345	49.2515	6.90431	790.659
23.6509	5.53733	49.2689	6.92167	790.672
23.6709	5.55006	49.2869	6.93758	790.685
23.6909	5.56233	49.3131	6.95292	790.697
23.7109	5.5753	49.333	6.96913	790.71
23.7309	5.58959	49.3552	6.98699	790.725
23.7509	5.60371	49.3855	7.00463	790.739
23.7709	5.61669	49.4068	7.02087	790.752
23.7909	5.6291	49.4265	7.03637	790.764
23.8109	5.64213	49.4532	7.05267	790.777
23.8309	5.65649	49.4702	7.07061	790.792
23.8509	5.67063	49.488	7.08829	790.806
23.8709	5.68364	49.5104	7.10455	790.819
23.8909	5.69601	49.531	7.12001	790.831
23.9109	5.70891	49.5473	7.13614	790.844
23.9309	5.72303	49.5726	7.15378	790.858
23.9509	5.73689	49.5879	7.17112	790.872
23.9709	5.74983	49.6092	7.18729	790.885
23.9909	5.76233	49.6354	7.20292	790.897
24.0109	5.77552	49.6519	7.2194	790.911
24.0309	5.79002	49.674	7.23752	790.925
24.0509	5.80421	49.6997	7.25526	790.939
24.0709	5.81705	49.7164	7.27132	790.952
24.0909	5.82915	49.7307	7.28643	790.964
24.1109	5.84192	49.7587	7.3024	790.977
24.1309	5.85607	49.7765	7.32008	790.991
24.1509	5.87013	49.7995	7.33766	791.005
24.1709	5.88328	49.8282	7.3541	791.018
24.1909	5.89588	49.8504	7.36985	791.031
24.2109	5.90906	49.8722	7.38633	791.044
24.2309	5.92337	49.8984	7.40421	791.058
24.2509	5.93725	49.9137	7.42156	791.072
24.2709	5.95004	49.9325	7.43755	791.085
24.2909	5.96232	49.9568	7.4529	791.097
24.3109	5.97529	49.9728	7.46911	791.11
24.3309	5.98961	49.9896	7.48701	791.125
24.3509	6.00372	50.0206	7.50465	791.139
24.3709	6.01671	50.0394	7.52089	791.152
24.3909	6.0291	50.059	7.53637	791.164
24.4109	6.04212	50.087	7.55265	791.177
24.4309	6.05646	50.1069	7.57057	791.192
24.4509	6.07062	50.125	7.58827	791.206
24.4709	6.08361	50.1505	7.60451	791.219
24.4909	6.09594	50.1706	7.61993	791.231
24.5109	6.1089	50.1872	7.63612	791.244
24.5309	6.12306	50.2159	7.65382	791.258
24.5509	6.13686	50.2328	7.67108	791.272
24.5709	6.14977	50.255	7.68721	791.285
24.5909	6.16232	50.2821	7.70289	791.297
24.6109	6.17552	50.3049	7.71939	791.311
24.6309	6.19002	50.3255	7.73752	791.325
24.6509	6.20424	50.3503	7.7553	791.339
24.6709	6.2171	50.3702	7.77138	791.352
24.6909	6.22913	50.3873	7.78641	791.364
24.7109	6.24187	50.4083	7.80234	791.377
24.7309	6.25602	50.4293	7.82002	791.391
24.7509	6.27011	50.4475	7.83764	791.405
24.7709	6.28328	50.4713	7.8541	791.418
24.7909	6.29588	50.4907	7.86985	791.431
24.8109	6.30906	50.5136	7.88633	791.444
24.8309	6.32337	50.5347	7.90421	791.458
24.8509	6.33725	50.554	7.92156	791.472
24.8709	6.35	50.5719	7.93749	791.485
24.8909	6.3623	50.5981	7.95287	791.497
24.9109	6.37529	50.618	7.96911	791.51
24.9309	6.38958	50.6371	7.98697	791.525
24.9509	6.40367	50.6695	8.00459	791.539
24.9709	6.41673	50.6916	8.02091	791.552
24.9909	6.42911	50.7115	8.03639	791.564
25.0109	6.4421	50.7397	8.05263	791.577
25.0309	6.45647	50.759	8.07059	791.592
25.0509	6.47065	50.7792	8.08831	791.606
25.0709	6.48365	50.804	8.10457	791.619
25.0909	6.49598	50.8251	8.11997	791.631
25.1109	6.50888	50.8406	8.1361	791.644
25.1309	6.52301	50.8704	8.15376	791.658
25.1509	6.53686	50.8858	8.17108	791.672
25.1709	6.54977	50.9068	8.18721	791.685
25.1909	6.56235	50.9339	8.20294	791.697
25.2109	6.57556	50.955	8.21946	791.711
25.2309	6.59007	50.9743	8.23758	791.725
25.2509	6.60424	50.9995	8.2553	791.739
25.2709	6.6171	51.0146	8.27138	791.752
25.2909	6.62916	51.0301	8.28645	791.764
25.3109	6.64186	51.0509	8.30232	791.777
25.3309	6.656	51.0677	8.32	791.791
25.3509	6.67014	51.0878	8.33768	791.805
25.3709	6.68325	51.116	8.35406	791.818
25.3909	6.69584	51.136	8.36981	791.831
25.4109	6.70903	51.1589	8.38629	791.844
25.4309	6.72338	51.1813	8.40423	791.858
25.4509	6.73723	51.1993	8.42154	791.872
25.4709	6.74998	51.2183	8.43747	791.885
25.4909	6.7623	51.242	8.45287	791.897
25.5109	6.77529	51.2637	8.46911	791.91
25.5309	6.78963	51.2847	8.48703	791.925
25.5509	6.80372	51.3139	8.50465	791.939
25.5709	6.81669	51.3329	8.52087	791.952
25.5909	6.82905	51.3537	8.53631	791.964
25.6109	6.84207	51.381	8.55259	791.977
25.6309	6.85649	51.399	8.57061	791.992
25.6509	6.87067	51.4197	8.58833	792.006
25.6709	6.88365	51.4429	8.60457	792.019
25.6909	6.89594	51.4624	8.61993	792.031
25.7109	6.90888	51.4756	8.6361	792.044
25.7309	6.92306	51.5037	8.65382	792.058
25.7509	6.93689	51.5173	8.67112	792.072
25.7709	6.94978	51.5381	8.68723	792.085
25.7909	6.9623	51.5621	8.70287	792.097
25.8109	6.97555	51.5815	8.71944	792.111
25.8309	6.99007	51.6018	8.73758	792.125
25.8509	7.00426	51.6242	8.75532	792.139
25.8709	7.01708	51.6431	8.77136	792.152
25.8909	7.02913	51.6591	8.78641	792.164
25.9109	7.04181	51.6828	8.80226	792.177
25.9309	7.05597	51.6994	8.81996	792.191
25.9509	7.0701	51.7209	8.83762	792.205
25.9709	7.08325	51.7469	8.85406	792.218
25.9909	7.09586	51.7679	8.86983	792.231
26.0109	7.10904	51.7926	8.88631	792.244
26.0309	7.1234	51.8153	8.90425	792.258
26.0509	7.13728	51.8363	8.9216	792.272
26.0709	7.15006	51.853	8.93758	792.285
26.0909	7.16235	51.8791	8.95294	792.297
26.1109	7.17532	51.8953	8.96915	792.31
26.1309	7.18961	51.9141	8.98701	792.325
26.1509	7.20377	51.9391	9.00471	792.339
26.1709	7.21676	51.9562	9.02095	792.352
26.1909	7.2291	51.9727	9.03637	792.364
26.2109	7.24208	51.9993	9.05261	792.377
26.2309	7.25647	52.0166	9.07059	792.392
26.2509	7.27067	52.0332	9.08833	792.406
26.2709	7.28367	52.0578	9.10459	792.419
26.2909	7.29599	52.0789	9.11999	792.431
26.3109	7.30893	52.0915	9.13616	792.444
26.3309	7.32309	52.1194	9.15386	792.458
26.3509	7.33688	52.1349	9.1711	792.472
26.3709	7.34975	52.1585	9.18719	792.485
26.3909	7.36232	52.1838	9.20289	792.497
26.4109	7.37555	52.2043	9.21944	792.511
26.4309	7.39007	52.2265	9.23758	792.525
26.4509	7.40423	52.2522	9.25528	792.539
26.4709	7.41707	52.2685	9.27134	792.552
26.4909	7.42915	52.2847	9.28643	792.564
26.5109	7.44182	52.3104	9.30228	792.577
26.5309	7.45598	52.3264	9.31998	792.591
26.5509	7.47014	52.3486	9.33768	792.605
26.5709	7.4833	52.374	9.35412	792.618
26.5909	7.49588	52.3923	9.36985	792.631
26.6109	7.50906	52.4129	9.38633	792.644
26.6309	7.52343	52.4339	9.40429	792.659
26.6509	7.53733	52.4491	9.42167	792.672
26.6709	7.55008	52.4641	9.4376	792.685
26.6909	7.56235	52.4859	9.45294	792.697
26.7109	7.57535	52.5025	9.46919	792.71
26.7309	7.58966	52.5182	9.48707	792.725
26.7509	7.60375	52.544	9.50469	792.739
26.7709	7.61674	52.5603	9.52093	792.752
26.7909	7.62911	52.5796	9.53639	792.764
26.8109	7.64207	52.6033	9.55259	792.777
26.8309	7.65644	52.6255	9.57055	792.792
26.8509	7.67062	52.6418	9.58827	792.806
26.8709	7.68362	52.6655	9.60453	792.819
26.8909	7.69597	52.6865	9.61997	792.831
26.9109	7.70893	52.7004	9.63616	792.844
26.9309	7.72304	52.7238	9.6538	792.858
26.9509	7.73684	52.7394	9.67106	792.872
26.9709	7.7498	52.7609	9.68725	792.885
26.9909	7.76235	52.7828	9.70294	792.897
27.0109	7.77556	52.8004	9.71946	792.911
27.0309	7.79008	52.8184	9.7376	792.925
27.0509	7.80426	52.84	9.75532	792.939
27.0709	7.81707	52.8532	9.77134	792.952
27.0909	7.82915	52.867	9.78643	792.964
27.1109	7.84184	52.8896	9.8023	792.977
27.1309	7.85598	52.9035	9.81998	792.991
27.1509	7.87011	52.922	9.83764	793.005
27.1709	7.88326	52.9466	9.85408	793.018
27.1909	7.89589	52.9627	9.86987	793.031
27.2109	7.90911	52.9819	9.88639	793.044
27.2309	7.9234	53.0047	9.90425	793.058
27.2509	7.93723	53.0231	9.92154	793.072
27.2709	7.95001	53.0413	9.93751	793.085
27.2909	7.96235	53.0671	9.95294	793.097
27.3109	7.97535	53.0865	9.96919	793.11
27.3309	7.98964	53.1063	9.98705	793.125
27.3509	8.00372	53.1312	10.0047	793.139
27.3709	8.01673	53.1494	10.0209	793.152
27.3909	8.02911	53.168	10.0364	793.164
27.4109	8.0421	53.1909	10.0526	793.177
27.4309	8.05646	53.2097	10.0706	793.192
27.4509	8.07063	53.2268	10.0883	793.206
27.4709	8.08362	53.2483	10.1045	793.219
27.4909	8.09599	53.2657	10.12	793.231
27.5109	8.10895	53.279	10.1362	793.244
27.5309	8.12304	53.3006	10.1538	793.258
27.5509	8.13684	53.3138	10.1711	793.272
27.5709	8.14973	53.3316	10.1872	793.285
27.5909	8.16227	53.3522	10.2028	793.297
27.6109	8.17553	53.3675	10.2194	793.311
27.6309	8.19005	53.386	10.2376	793.325
27.6509	8.20424	53.4075	10.2553	793.339
27.6709	8.21705	53.4231	10.2713	793.352
27.6909	8.22913	53.4365	10.2864	793.364
27.7109	8.24186	53.4604	10.3023	793.377
27.7309	8.25598	53.473	10.32	793.391
27.7509	8.27011	53.4934	10.3376	793.405
27.7709	8.28326	53.5167	10.3541	793.418
27.7909	8.29589	53.5357	10.3699	793.431
27.8109	8.30906	53.5546	10.3863	793.444
27.8309	8.3234	53.5742	10.4042	793.458
27.8509	8.33727	53.5882	10.4216	793.472
27.8709	8.35004	53.6002	10.4376	793.485
27.8909	8.36235	53.6204	10.4529	793.497
27.9109	8.3753	53.6333	10.4691	793.51
27.9309	8.38963	53.6496	10.487	793.525
27.9509	8.40374	53.6726	10.5047	793.539
27.9709	8.41674	53.6878	10.5209	793.552
27.9909	8.42911	53.7029	10.5364	793.564
28.0109	8.44207	53.7262	10.5526	793.577
28.0309	8.45644	53.7413	10.5705	793.592
28.0509	8.47066	53.7563	10.5883	793.606
28.0709	8.48369	53.7786	10.6046	793.619
28.0909	8.49604	53.7945	10.62	793.631
28.1109	8.50898	53.809	10.6362	793.644
28.1309	8.52304	53.8318	10.6538	793.658
28.1509	8.53676	53.8416	10.671	793.672
28.1709	8.54967	53.8622	10.6871	793.685
28.1909	8.56227	53.8868	10.7028	793.697
28.2109	8.57555	53.9022	10.7194	793.711
28.2309	8.59008	53.921	10.7376	793.725
